Repository: jpanasuk-netizen/weldingcalc

File: 404.html
Page not found — WeldingCalc

WeldingCalc
Page not found

That URL doesn't exist on this site.

Go to the homepage or open the welding thickness calculator directly.

File: about.html
About & how this site is built — WeldingCalc

WeldingCalc
  
  Calculator
  1/4" steel welder
  Sheet metal: MIG vs TIG
  Beginner welder size
  About

About & how this site is built

Who

Built and owned by Jeremy Panasuk, New Auburn, Wisconsin. Contact: jpanasuk@gmail.com. Jeremy is a data/software person, not a licensed certified welding inspector or welding engineer. These are planning tools, not professional advice.

How

The calculators use published rules of thumb from the sources listed on each page. Page text is drafted with AI agents (Cursor and local models) from those sources. Formulas are checked against the cited sources. If you spot an error, email jpanasuk@gmail.com and it gets fixed. How the formulas, sources, and corrections are handled is on the methodology page.

Why

The site earns money from Amazon affiliate links. That doesn't change the math.

Shop sites, schools and forums can put the same calculator on their own page with the embeddable calculator.

Corrections

Report a wrong figure to jpanasuk@gmail.com with the page and the source that shows the right number. When the source confirms it, the page is fixed and its Updated date changes. This page was updated November 24, 2026.

What I've built

The same person builds these free calculators, with the same sourcing rules:

GeneratorSizer: generator size, fuel and transfer-switch calculators

SolarSizer: off-grid solar array, battery bank and charge controller sizing

BatteryBankSizer: battery bank size and runtime

HVACLoadCalc: air conditioner and heat pump BTU sizing

TrailerTowCalc: towing capacity, tongue weight and hitch class

ChickenCoopCalc: chicken coop and run space

AquariumStocking: aquarium stocking, heater and filter size

Sources & Standards

Solid-wire MIG starting points on this site follow the Miller page below: 1 amp per .001 inch of steel, and the wire-speed multipliers.

Miller Electric, MIG Welding: Setting the Correct Parameters

Built by Jeremy Panasuk · About & how this was made · Methodology · Privacy · Contact · pages may contain affiliate links

Frequently asked questions

Is this calculator free?Yes — free to use, no signup, no email required.

How accurate is the estimate?Estimates follow industry-standard sizing rules and common safety margins. Always confirm with a licensed professional for final sizing.

Can I use this on mobile?Yes — the page is fully responsive and works on phones, tablets, and desktop.

Where does the math come from?Formulas are shown inline on the result panel so you can verify each step yourself.

More free calculators:

  About WeldingCalc
  Best Beginner Welder by the Thickness You'll Actually Weld (2026)
  Contact WeldingCalc
  Welding Duty Cycle Calculator
  Welding Thickness Calculator [Free] | WeldingCalc
  Free MIG/TIG/Stick Settings Card
  MIG or TIG for 16–20 Gauge Sheet Metal? (2026)
  MIG Wire Speed Chart by Thickness & Amperage
  Privacy Policy
  What Size Welder for 1/4 Inch Steel? (2026)
  TIG Amps by Material Thickness
  Topic map
  Welding Cost Per Foot Calculator

File: best-beginner-welder.html
Best Beginner Welder by the Metal Thickness You'll Weld

WeldingCalc
  
  Calculator
  1/4" steel welder
  Sheet metal: MIG vs TIG
  Beginner welder size

Best beginner welder — pick the metal first

Built by Jeremy Panasuk. Published September 4, 2026. Updated October 6, 2026.

Everyone asks "which machine should I buy?" The better question is "what thickness will I weld?" — the machine follows from that.

Quick answer: A 140 A dual-process MIG/stick machine on 120 V covers most beginner work up to 3/16" steel — start with flux-core/MIG for clean steel, stick for rusty or outdoor work. Check the duty cycle at your working amperage before buying.

Step 1: your metal, not your budget

Write down the three heaviest things you'll actually weld. Trailer tongue? That's 3/16"–1/4". Exhaust patch? Thin pipe, 1/8" or less. Auto body? 20 ga sheet. This list decides everything — a machine sized for sheet metal is money wasted on trailer work and vice versa. Run each thickness through the thickness calculator to see the amps and rod it demands.

Step 2: the three realistic starter classes

Machine	Comfort zone	Ceiling	Best for	

120 V flux-core, ~90 A	18 ga – 1/8"	3/16" (ugly)	First welder on a tight budget; outdoor repairs, no gas bottle	

140 A dual-process (MIG + stick), 120/240 V	16 ga – 3/16"	1/4" single-pass	The honest sweet spot: brackets, frames, farm gear, mild fab	

200–220 A, 240 V (MIG/stick, add TIG later)	1/8" – 1/2" multi-pass	Real structural work	You already know you'll keep welding	

Step 3: three traps

Duty cycle marketing. A "140 amp" machine that's only rated 20% duty at 140 A gives you 2 minutes of welding per 10. Compute the real number with the duty cycle calculator at the amperage your metal needs.

Gas commitment. 75/25 MIG is far nicer than flux-core indoors, but the bottle, regulator, and refill are a real line item. Dual-process machines let you start flux-core and add gas when you're committed.

Thin-metal fantasies. Body panels are a different job from the bracket you practice on. Learn the puddle on thicker scrap with MIG or stick. TIG is a later process, after the thickness you actually weld is already inside a machine you own.

The one-line answer

If you weld anything structural: 140 A dual-process minimum, 200 A if the budget breathes. If you only ever touch thin steel and brackets: a 90–140 A MIG covers it. And if your shop runs off a generator, size that side before the first arc at GeneratorSizer.

Spec-sheet ranges for a home garage are on what size welder for a beginner home garage. The sequence for one stick bead — measure, then the rod window, then duty cycle — is on how to weld. The stick tab’s windows, thickness by thickness, are on the stick welding amperage chart. Pay, training, and the BLS entry path are on how to get into welding, separate from machine size.

Worked example: 3/16 inch, which this site calls 188 mils

The Handler 140 spec sheet lists single-pass mild steel from 24 gauge to 1/4 inch, a welding range of 25–140 A on 115 V, and a rated output of 90 A at 20 percent duty. That sheet is the machine in this example. The thickness is 188 mils, the calculator’s marker for 3/16 inch.

On the stick tab, enter 188 and choose clean. Half of 188 is 94. The function will not go below 62, and 94 falls in the 3/32 inch band (above 66 and at or under 100). Clean metal selects E7018. The stored 3/32 inch E7018 window is 70–100 A. Both ends sit inside 25–140 A, so the power line prints “120 V machine OK.”

On the MIG tab, 188 is not under 188, so the wire is 0.035 inch rather than 0.030. Amps are round(188 × 0.9 / 5) × 5, which is 170. The printed window is 170–196 A. Wire speed is round(170 × 1.6) = 272, through round(272 × 1.1) = 299 ipm. Power prints “220 V machine,” because 188 mils is the function’s cutoff. 170 A is above the Handler 140’s 140 A top, so that MIG window is not a 115 V Handler job.

On the duty tab, enter the Handler rating: 90 A at 20 percent, and set the actual amps to 100, the top of the 3/32 inch E7018 window. Duty is 20 × (90 / 100)² = 16.2, which the tab rounds to 16 percent. Weld time is 1.6 minutes of the 10-minute cycle, and cool-down is 8.4 minutes.

A common mistake

Reading “140 amp” as the amperage you can hold. The same spec sheet that lists a 25–140 A range rates the machine at 90 A and 20 percent. The stick window for 188 mils of clean steel fits inside 25–140 A. The MIG window for that thickness does not. Buying the nameplate and then discovering the MIG tab wanted 170 A is the mistake.

Limits, and when to call a pro

This page does not rank machines and it does not report a test. It compares one published spec sheet with this site’s calculator. If the part is structural, a hitch, a trailer tongue, or an alloy you cannot name, use a qualified procedure. Helmet and clothing for the arc are on what to wear when welding.

Frequently asked questions

What does the calculator print for 188 mils of clean steel?188 mils is this site’s 3/16 inch marker. The stick tab prints 3/32 inch E7018 at 70–100 A and a 120 V machine OK, because 70–100 sits inside the Handler 140’s 25–140 A range. The MIG tab prints 0.035 inch wire at 170–196 A and a 220 V machine. 170 A is above that 140 A top.

What duty cycle does the Handler 140 publish?The Handler 140 spec sheet lists a welding range of 25–140 A on 115 V and a rated output of 90 A at 20 percent duty. On this site’s duty tab, 90 A at 20 percent, while welding at 100 A, prints 16 percent: 1.6 minutes on and 8.4 minutes off in a 10-minute cycle.

Still choosing a process? See MIG vs TIG vs stick welding.

Solid wire or flux core, and whether you need a gas bottle, is on MIG vs TIG vs flux core.

Compiled with AI assistance from the sources below. Spot an error? Email jpanasuk@gmail.com.

Sources

Hobart Handler 140 spec sheet. https://www.weldingsuppliesfromioc.com/cdn/shop/files/Hobart_Handler_140_spec.pdf. Accessed October 6, 2026.

← Back to the welding thickness calculator

Sources & Standards

Solid-wire MIG starting points on this site follow the Miller page below: 1 amp per .001 inch of steel, and the wire-speed multipliers.

Miller Electric, MIG Welding: Setting the Correct Parameters

As an Amazon Associate I earn from qualifying purchases. The Amazon links below are affiliate links; they don't change the math.

Affiliate
  Shop gear matched to this page: 140 A beginner MIG on Amazon · 200 A dual-process on Amazon · helmets on Amazon

Built by Jeremy Panasuk · About & how this was made · Methodology · Privacy · Contact · pages may contain affiliate links

Frequently asked questions

Is this calculator free?Yes — free to use, no signup, no email required.

How accurate is the estimate?Estimates follow industry-standard sizing rules and common safety margins. Always confirm with a licensed professional for final sizing.

Can I use this on mobile?Yes — the page is fully responsive and works on phones, tablets, and desktop.

More free calculators:

  About WeldingCalc
  Best Beginner Welder by the Thickness You'll Actually Weld (2026)
  Contact WeldingCalc
  Welding Duty Cycle Calculator
  Welding Thickness Calculator [Free] | WeldingCalc
  Free MIG/TIG/Stick Settings Card
  MIG or TIG for 16–20 Gauge Sheet Metal? (2026)
  MIG Wire Speed Chart by Thickness & Amperage
  Privacy Policy
  What Size Welder for 1/4 Inch Steel? (2026)
  TIG Amps by Material Thickness
  Topic map
  Welding Cost Per Foot Calculator

File: best-welding-rod-for-beginners.html
Best Welding Rod for Beginners: E6013, E6011, E7018 Amps (Hobart)

WeldingCalc
  
  Calculator
  1/4" steel welder
  Sheet metal: MIG vs TIG
  Beginner welder size

Best welding rod for beginners: what your welder can run

Built by Jeremy Panasuk. Published October 13, 2026.

Quick answer: Hobart's data sheets run a 3/32 in. E6013 rod (447A) at 40 to 80 amps on AC or DC, a 1/8 in. E6011 (335A) at 80 to 125 amps and a 1/8 in. E7018 (418) at 90 to 150 amps. Hobart says to cut amperage about 15 percent for vertical and overhead welds.

What will my welder run?

Your welder's maximum stick (SMAW) output, amps 

"Fits" means the welder reaches at least the bottom of Hobart's range. "Full range" means it also reaches Hobart's optimum setting. Check your welder's duty cycle at that amperage too: duty cycle calculator.

Hobart amperage ranges for the three common beginner rods

Rod	AWS class	Diameter	Current	Min A	Max A	Optimum A	

Hobart 335A	E6011	3/32 in.	AC or DCEP	60	90	60	
Hobart 335A	E6011	1/8 in.	AC or DCEP	80	125	100	
Hobart 335A	E6011	5/32 in.	AC or DCEP	130	160	140	
Hobart 335A	E6011	3/16 in.	AC or DCEP	160	190	180	
Hobart 418	E7018 H4R / E7018-1 H4R	3/32 in.	DCEP or AC	75	100	90	
Hobart 418	E7018 H4R / E7018-1 H4R	1/8 in.	DCEP or AC	90	150	130	
Hobart 418	E7018 H4R / E7018-1 H4R	5/32 in.	DCEP or AC	110	230	170	
Hobart 418	E7018 H4R / E7018-1 H4R	3/16 in.	DCEP or AC	150	300	220	
Hobart 418	E7018 H4R / E7018-1 H4R	1/4 in.	DCEP or AC	270	380	340	
Hobart 447A	E6013	3/32 in.	AC, DCEN or DCEP	40	80	70	
Hobart 447A	E6013	1/8 in.	AC, DCEN or DCEP	70	120	100	
Hobart 447A	E6013	5/32 in.	AC, DCEN or DCEP	130	160	150	

All rows from Hobart Brothers data sheets (linked in each row). Full rod-by-rod data: stick electrode amperage data. Hobart notes reducing amperage about 15% out of position.

How to read this as a beginner

This page doesn't pick a "best" rod for you. It shows what Hobart publishes for each rod so you can match it to the welder you have. E6013 and E6011 run on AC or DC, so they work on AC-only buzz-box machines. E7018 is listed for DCEP or AC; check that your machine and the specific rod agree before buying a box.

If your welder tops out below a rod's minimum, that rod size is out of reach. Drop to a smaller diameter.

Related

Stick welding amperage chart

How to choose a stick welder

Best beginner welder

How to get into welding

Welding up or down a joint? See the best welding rod for vertical down.

Built by Jeremy Panasuk · About & how this was made · Methodology · Privacy · Contact · pages may contain affiliate links

File: best-welding-rod-for-vertical-down.html
Best Welding Rod for Vertical Down: 5/32 E6010 at 120 A (Lincoln)

WeldingCalc
  
  Calculator
  1/4" steel welder
  Sheet metal: MIG vs TIG
  Beginner welder size

Home · Questions · Vertical down rod

Best Welding Rod for Vertical Down

Built by Jeremy Panasuk. Published October 20, 2026.

Full breakdown: stick welding amperage chart.

Quick answer: Lincoln Electric's stick electrode guide recommends vertical down for the fastest welding of 18 gauge to 3/16 in. steel, and vertical up for thicker plate. Its vertical-down procedure for 3/16 in. plate runs a 5/32 in. E6010 rod (Fleetweld 5P) at 120 amps, DC positive. On AC only, Lincoln says to use E6011 at about 10% more current.

As an Amazon Associate I earn from qualifying purchases. The Amazon links below are affiliate links; they don't change the math.

5/32 E6010 rods on Amazon

Lincoln's vertical-down procedure

Setting	Groove weld	Fillet weld	

Plate thickness	3/16 in. (3/32 in. gap)	not listed	

Leg size	not listed	5/32 in.	

Passes	1–2	1	

Electrode	Fleetweld 5P or 5P+ (E6010), 5/32 in.	

Current	120 A	

Polarity	DC+	

Arc speed, first pass	10–11 in./min	

Feet of weld per hour	26	55	

Pounds of electrode per foot	0.168	0.071	

Source: Lincoln Electric, Stick Electrode Welding Guide (C2.410), vertical down welds. Feet per hour is Lincoln's figure at a 100% operating factor.

When to weld down and when to weld up

Lincoln splits it by thickness. Vertical down is the fast choice on 18 gauge through 3/16 in. steel. On plate over 3/16 in., Lincoln says vertical-up techniques give deeper penetration and lower overall welding cost (Lincoln guide). For sheet, start with what size welder for 18 gauge sheet metal. At the top of the range, see what size welder for 3/16 inch steel.

Why E6010? Lincoln's out-of-position procedures call for 3/16 in. and smaller Fleetweld 5P or 5P+ (E6010) on electrode positive, at currents in the lower part of the rod's range. If your machine only puts out AC, the same section says to switch to E6011 (Fleetweld 35 or Fleetweld 180) at about 10% higher current (Lincoln guide).

Amperage ranges for every rod size are in the stick electrode amperage data. If you are still choosing a first rod, see the best welding rod for beginners.

FAQ

What rod does Lincoln use for vertical down?

Fleetweld 5P or 5P+, an E6010 electrode, 5/32 in. diameter, at 120 amps DC positive, in the vertical-down procedure of the Lincoln stick electrode guide.

How thick can I weld vertical down?

Lincoln recommends vertical down for the fastest welding of 18 gauge to 3/16 in. steel. Its procedure says to weld thicker plate with vertical-up techniques (Lincoln guide).

What if my welder is AC only?

For the out-of-position procedures in that section, Lincoln says to use Fleetweld 35 or Fleetweld 180 (E6011) at about 10% higher current when only AC output is available (Lincoln guide).

How fast does the vertical-down procedure run?

Lincoln lists an arc speed of 10 to 11 in./min on the first pass, about 26 ft of weld per hour for the 3/16 in. groove and 55 ft per hour for the 5/32 in. fillet (Lincoln guide).

Compiled with AI assistance from the sources below. Spot an error? Email jpanasuk@gmail.com.

Sources

Lincoln Electric, Stick Electrode Welding Guide, Publication C2.410. https://ch-delivery.lincolnelectric.com/api/public/content/dd6f6e98d1084c66a0189b143079936f. Accessed Oct 20, 2026.

Built by Jeremy Panasuk · About & how this was made · Methodology · Privacy · Contact · pages may contain affiliate links

File: contact.html
Contact WeldingCalc

WeldingCalc
  
  Calculator
  1/4" steel welder
  Sheet metal: MIG vs TIG
  Beginner welder size
  About

Contact WeldingCalc

Questions, corrections, or feedback — we read everything.

The fastest way to reach us is email:

jpanasuk@gmail.com

What to include

Corrections: the page URL and what you believe is wrong. Email jpanasuk@gmail.com and it gets fixed.

Settings questions: your material, thickness, wire/rod size, and machine. We can point you at the right calculator inputs, though we can’t certify settings for your specific machine — run a test bead.

Feedback: a material, process, or feature you wish the calculator handled.

Privacy inquiries: see the privacy policy first, then email us with “Privacy” in the subject.

We’re a small operation, so please allow a few days for a reply.

Sources & Standards

Solid-wire MIG starting points on this site follow the Miller page below: 1 amp per .001 inch of steel, and the wire-speed multipliers.

Miller Electric, MIG Welding: Setting the Correct Parameters

Built by Jeremy Panasuk · About & how this was made · Methodology · Privacy · Contact · pages may contain affiliate links

Understanding Contact WeldingCalc

Wrong amps cause burn-through on thin stock and cold lap on thick. Use contact weldingcalc as your starting point, then dial by feel.

This tool uses the standard industry formula: it starts from the primary input, applies the safety margin, and rounds up to the next standard size. All intermediate steps are shown on the result card so you can verify the math yourself.

Common mistakes to avoid: reading only the peak rating instead of continuous rating, forgetting headroom for future expansion, or skipping the duty-cycle assumption.

Frequently asked questions

Is this calculator free?Yes — free to use, no signup, no email required.

How accurate is the estimate?Estimates follow industry-standard sizing rules and common safety margins. Always confirm with a licensed professional for final sizing.

Can I use this on mobile?Yes — the page is fully responsive and works on phones, tablets, and desktop.

Where does the math come from?Formulas are shown inline on the result panel so you can verify each step yourself.

More free calculators:

  About WeldingCalc
  Best Beginner Welder by the Thickness You'll Actually Weld (2026)
  Contact WeldingCalc
  Welding Duty Cycle Calculator
  Welding Thickness Calculator [Free] | WeldingCalc
  Free MIG/TIG/Stick Settings Card
  MIG or TIG for 16–20 Gauge Sheet Metal? (2026)
  MIG Wire Speed Chart by Thickness & Amperage
  Privacy Policy
  What Size Welder for 1/4 Inch Steel? (2026)
  TIG Amps by Material Thickness
  Topic map
  Welding Cost Per Foot Calculator

File: duty-cycle-calculator.html
Welding Duty Cycle Calculator

WeldingCalc
  Calculator

Welding duty cycle calculator

Built by Jeremy Panasuk. Published September 11, 2026. Updated October 6, 2026.

What the rating really means, weld-time vs cool-time at any amperage, and how to plan long jobs without thermal trips.

Quick answer: 20% duty cycle at 140 A means 2.0 minutes of welding per 10-minute cycle, then 8.0 minutes of cooling. On this site’s duty tab, the same 140 A / 20% rating at 100 A prints 39%: 3.9 minutes on and 6.1 minutes off.

Machine rated amps

Rated duty cycle (%)

Amps you actually weld at

Calculate duty cycle

The definition

Duty cycle is the share of a 10-minute window a machine can weld at a stated amperage without overheating. 20% at 140 A = 2 minutes of arc, 8 minutes of cooling, repeating. Manufacturers test at rated line voltage and 104°F (40°C) ambient — hot garages and long extension cords eat into real performance.

Runtime at other amperages

Heat generated scales with current squared, so runtime scales inversely with the square:

Allowable time % = rated % × (rated amps ÷ actual amps)², capped at 100%.

Machine rating	Weld time (min per 10) at actual amps	

  70 A	90 A	110 A	130 A	140 A	

140 A @ 20%	8.0	4.8	3.2	2.3	2.0	

  140 A @ 40%	10.0	9.7	6.5	4.6	4.0	

  180 A @ 30%	10.0	10.0	8.0	5.8	5.0	

  200 A @ 25%	10.0	10.0	8.3	5.9	5.1	

  250 A @ 40%	10.0	10.0	10.0	10.0	10.0	

Each cell is what the duty tab prints: percent is the rounded result of rated percent × (rated amps ÷ actual amps)², capped at 100, and minutes are that uncapped-then-capped percent × 0.1, shown to one decimal. A 10.0 cell is the 100 percent cap. Check the machine plate for its actual rated amps and duty pair. A rating quoted without amperage is meaningless. Published plates for hobby and farm machines are on the welder duty cycle and amperage chart.

20 percent of a 10-minute period is 2.0 minutes on and 8.0 minutes off. That is the definition this page uses for 20% duty cycle, before any amp-ratio math.

Weld time vs cool time in practice

The 10-minute window sounds restrictive, but arc-on time is naturally low in most work: strike, weld a bead, chip/inspect, reposition. A typical DIY pace is 30–60 seconds of arc per 3–4 minutes — a 10–20% effective duty cycle, right at spec for a hobby-class machine. Continuous runs that actually threaten the limit:

Long joint welds (a 4-ft seam at 12 ipm is 4 minutes of solid arc — nearly a full 20% budget in one go).

  Aluminum TIG AC work, which runs hot and slow.

  High-amperage stick on thick plate, where rods burn in 2 minutes and you restrike immediately.

Plan around it: mark your machine's arc-on budget at your working amperage, break long seams into passes, and alternate weld/fit-up sections. If a thermal light comes on, wait for the reset — most inverters restore in 5–15 minutes. Forcing a hot machine back on shortens capacitor and IGBT life.

Buying takeaway

Two machines with the same max amps can differ 3–4× at your working amperage. Match the duty-cycle-at-your-amps figure to the job: structural/production work wants ≥40% at your running current; hobby and repair work is fine at 20–25%. Check the settings your material actually needs with the thickness calculator and the MIG wire speed chart, and remember that a machine tripping mid-bead also wrecks your per-foot cost math — restarts and scrap are labor you pay for twice.

What those duty-cycle ratings look like on a household outlet is covered in what size welder a 120V outlet can run. Choosing a stick machine for the 1/4 inch window this site’s stick tab prints, against the farm guide’s 175–250 A stick class, is on how to choose a stick welder.

As an Amazon Associate I earn from qualifying purchases. The Amazon links below are affiliate links; they don't change the math.

Machines we'd shortlist
  Matched welders and PPE for your duty-cycle class: 200 A MIG welders on Amazon · auto-darkening helmets on Amazon · welding gloves on Amazon

Frequently asked questions

What does 20% duty cycle at 140 amps mean?20% duty cycle at 140 A means 2.0 minutes of welding per 10-minute cycle, then 8.0 minutes of cooling.

What does the duty tab print for a 140 A, 20% machine at 100 A?39 percent: 3.9 minutes on and 6.1 minutes off. That is 20 × (140 ÷ 100) squared, which is 39.2, rounded to 39.

Built by Jeremy Panasuk · About & how this was made · Methodology · Privacy · Contact · pages may contain affiliate links

Sources & Standards

Solid-wire MIG starting points on this site follow the Miller page below: 1 amp per .001 inch of steel, and the wire-speed multipliers.

Miller Electric, MIG Welding: Setting the Correct Parameters

Frequently asked questions

Is this calculator free?Yes — free to use, no signup, no email required.

How accurate is the estimate?Estimates follow industry-standard sizing rules and common safety margins. Always confirm with a licensed professional for final sizing.

Can I use this on mobile?Yes — the page is fully responsive and works on phones, tablets, and desktop.

More free calculators:

  About WeldingCalc
  Best Beginner Welder by the Thickness You'll Actually Weld (2026)
  Contact WeldingCalc
  Welding Duty Cycle Calculator
  Welding Thickness Calculator [Free] | WeldingCalc
  Free MIG/TIG/Stick Settings Card
  MIG or TIG for 16–20 Gauge Sheet Metal? (2026)
  MIG Wire Speed Chart by Thickness & Amperage
  Privacy Policy
  What Size Welder for 1/4 Inch Steel? (2026)
  TIG Amps by Material Thickness
  Topic map
  Welding Cost Per Foot Calculator

File: embed-calculator.html
Embed the Welding Thickness Calculator

WeldingCalc
  
  Topics
  Calculator

Embed the Welding Thickness Calculator on Your Site

The iframe runs the same TIG, MIG, stick, and duty-cycle functions as the homepage. It is about 520 pixels tall and stretches to the width of the frame.

Preview

Copy

Paste this under the place you want the calculator. The second line is the credit.

<iframe src="https://welding-calculator.com/embed.html" title="Welding Thickness Calculator" style="width:100%;height:520px;border:0;"></iframe>
<p>Calculator by <a href="https://welding-calculator.com/">Welding Calculator</a></p>
Copy embed code

Terms

The embed is free. Keep the credit link on the page that shows the calculator.

Frequently asked questions

Is the embed free?Yes. Put the iframe on your page and keep the credit link under it.

Does the embed show ads or affiliate links?No. The embed is the four calculator tabs and the credit line.

Compiled with AI assistance from the sources below. Spot an error? Email jpanasuk@gmail.com.

← Back to the welding thickness calculator

Built by Jeremy Panasuk · About & how this was made · Methodology · Privacy · Contact · pages may contain affiliate links

File: embed.html
Welding Thickness Calculator

TIG amps
  MIG settings
  Stick rod
  Duty cycle

Material thickness (mils)
  
  1/16" = 62 · 1/8" = 125 · 3/16" = 188 · 1/4" = 250

Material
  
  Mild steel (1 A per mil)
  Aluminum (published AC chart rows)
  Stainless (×0.9)

Size my TIG

Steel thickness (mils)

Shielding
  
  75/25 Argon/CO₂
  Flux-core, no gas

Size my MIG

Steel thickness (mils)

Metal condition
  
  Clean / mill scale
  Rusty, painted, or dirty

Pick my rod

Machine rated amps

Rated duty cycle (%)

Amps you actually weld at

Calculate duty cycle

Calculator by Welding Calculator

File: how-to-choose-a-stick-welder.html
How to Choose a Stick Welder: 90–140 A vs 175–250 A

WeldingCalc
  
  Calculator
  1/4" steel welder
  Sheet metal: MIG vs TIG
  Beginner welder size

Home · Topics · Stick welder

How to Choose a Stick Welder

Published October 3, 2026 · Built by Jeremy Panasuk

A stick welder is chosen by the amps the joint will actually hold, and by the minutes those amps allow. Two published sentences get mixed because both contain a number near 140. This site’s stick function, given 1/4 inch of clean steel, prints 1/8 inch E7018 at 90–140 amps. The farm guide’s heavier-repair class is 175–250 amp stick. Those ranges do not overlap. A third number, a MIG machine whose range ends at 140 amps, is not a stick welder at all.

Three answers people paste into one cart

Question	Published answer	What it is	

1/4 in clean steel on this stick tab	1/8 in E7018, 90–140 A, labeled 120 V machine OK	This site’s stick function, checked against the Handler 140’s 25–140 A range on 115 V	

Heavier farm repair	175–250 A stick, or 200–250 A MIG at 40–60 percent duty	Farm guide, for hitches, axles, and hardfacing	

Handler 140	MIG, 115 V, range 25–140 A, rated 90 A at 20 percent duty, single-pass mild steel 24 gauge to 1/4 in	A MIG spec sheet, not a stick procedure	

Read the rows as different questions. The first is a rod window for a thickness. The second is a machine class for a kind of repair. The third is a wire-feed welder whose top amp happens to equal the top of the rod window. Sharing the digit 140 does not make them interchangeable.

Worked example: 250 mils, clean

One-quarter inch is 250 mils. On the stick tab, enter 250 and choose clean. The function takes half of 250, which is 125, and will not go below 62, so the rod size it uses is 125 mils. A result above 100 and at or under 128 prints as 1/8 inch. Clean metal selects E7018. The window stored for 1/8 inch E7018 is 90–140 amps, and the polarity line says DCEP only. The power-class line says “120 V machine OK,” because the high end of that window is 140 amps and the Handler 140 spec sheet lists 25–140 amps on 115 volts. The line follows the rod window. It does not look at the 250-mil thickness.

Change the condition to rusty and the diameter stays 1/8 inch. The electrode flips to E6011 and the window becomes 75–125 amps. Power class stays “120 V machine OK,” because 125 amps is inside the same 25–140 amp range. A machine chosen only because it can hold 90–140 amps on 7018 still has to be able to run 6011 if the steel is dirty. That split is how to clean metal before welding. Lincoln describes E7018 as the low-hydrogen electrode, usually run on DC, when quality is the issue, and E6011 as the electrode for rusty, dirty, less-than-new metal and for repair when DC is unavailable. The calculator contains only those two. It will not print a window for 6010 or 6013.

Lincoln’s technique note for the low-hydrogen family is to drag the electrode. A long arc, whipping, leaving the crater, or moving too fast can cause porosity, because the slag is the shield. On a multiple-pass weld, clean the slag after each bead. That is how the rod is run. It is not a review of a machine.

Where 140 amps sits, and where it does not

The farm guide’s heavier-repair sentence is 200–250 amp MIG at 40–60 percent duty, or 175–250 amp stick, for trailer hitches, axles, and hardfacing. The calculator’s clean window ends at 140. One hundred forty is less than 175, so a welder that can just reach the top of the 7018 window has not entered the farm class. The farm repair page keeps that class next to the light-repair MIG band. This page only asks whether a stick purchase is being justified with the wrong row.

The Handler 140 spec sheet lists a welding range of 25–140 amps, a rating of 90 amps at 20 percent duty, 115 volts, and single-pass mild steel from 24 gauge to 1/4 inch. It is a MIG machine. Its range includes 140 amps, which is the top of the E7018 window, and it does not include 175. Calling it a stick welder because the thickness line says 1/4 inch is a category error. The 1/4 inch line on that sheet is a MIG thickness claim.

Duty cycle at the top of the rod window

The farm guide treats duty cycle as minutes out of 10. At the Handler’s printed point, 90 amps and 20 percent, that is 2.0 minutes of welding and 8.0 minutes of cooling. You do not need the square rule for the nameplate itself.

The duty tab uses the square rule when the amps you type are not the rated amps. Take the published pair, 90 amps at 20 percent, and set actual amps to 140, the top of the 1/8 inch E7018 window. The function does 20 × (90 ÷ 140) squared. Ninety divided by 140 is about 0.643. Squared, that is about 0.413. Times 20 is about 8.27, which the display rounds to 8 percent. Weld time from the unrounded result prints as 0.8 minutes. Cool-down prints as 9.2 minutes. Inputs: rated amps 90, rated duty 20, actual amps 140.

That 8 percent is not a second line on the Hobart sheet, and it is not a stick-welder rating. It is what this site’s duty function does to a MIG nameplate if you plan to hold 140 amps. A stick machine you are about to buy has its own plate. Read that plate at the amps in the rod window, on the duty cycle calculator, instead of borrowing a wire-feed rating because the range numbers look alike. The first-bead walk at a thinner stick setting, 125 mils, is on how to weld. Every rod window the stick tab stores is on the stick welding amperage chart. The shade that OSHA lists for those electrode diameters is on what to wear when welding.

A common mistake

The mistake is one shopping sentence: “I need a 140 amp welder for 1/4 inch.” The calculator’s clean answer is a 1/8 inch E7018 rod at 90–140 amps, and it labels a 120 volt machine OK because 140 amps is the top of the Handler 140’s 115 volt range. The farm answer for heavier repair starts at 175 amp stick, which that range does not include. The Handler sheet is still a MIG machine, rated 90 amps at 20 percent, which the duty tab turns into about 8 percent if you type 140. Buying the MIG because the stick window ends where the MIG range ends skips the process and the duty collapse.

Limits

Nothing here is an open-circuit voltage, a hot-start spec, or a circuit-load calculation. The 120 volt label means the rod window fits the Handler 140’s published 25–140 amp range on 115 volts. A 5/32 inch window, which runs past 140 amps, is the case that line calls a 240 volt machine. Confirm the bead on scrap of the same thickness, and drag 7018 the way Lincoln describes. A hitch, an axle, a guardrail, or any joint a code or a qualified procedure governs is that procedure. This site did not run a stick welder to produce these windows. If the steel might be galvanized, stop and use the galvanized page before either amp class matters.

As an Amazon Associate I earn from qualifying purchases. The Amazon links below are affiliate links; they don't change the math.

120V stick welder

Related

Welding thickness calculator

Duty cycle calculator

What size welder for farm repair

What size welder for 1/4 inch steel

Frequently asked questions

What does the stick tab return for 1/4 inch of clean steel?Enter 250 mils and clean metal. Half of 250 is 125, which lands in the 1/8 inch rod band. Clean metal selects E7018, and the stored window for 1/8 inch E7018 is 90–140 amps. The power line says a 120 volt machine is OK because 140 amps is inside the Handler 140’s published 25–140 amp range on 115 volts.

How does that window compare with the farm guide’s stick class?The farm guide’s heavier-repair class is 200–250 amp MIG at 40–60 percent duty, or 175–250 amp stick, for trailer hitches, axles, and hardfacing. 140 amps is the top of the calculator window and is below 175. The two sentences do not overlap.

What does the duty tab show at 140 amps on a 90 amp, 20 percent nameplate?It computes 20 times (90 divided by 140) squared, about 8.27, and displays 8 percent: 0.8 minutes of welding and 9.2 minutes of cooling in a 10-minute period. The Handler 140 sheet is a MIG nameplate, 90 amps at 20 percent. That result is the calculator’s square rule, not a stick rating printed on the sheet.

Affiliate
  Affiliate disclosure: as an Amazon Associate, we earn from qualifying purchases — at no cost to you.

The Handler 140 line, and other hobby and farm plates with a stated amp range and duty cycle, are in the welder duty cycle and amperage chart.

Still choosing a process? See MIG vs TIG vs stick welding.

Compiled with AI assistance from the sources below. Spot an error? Email jpanasuk@gmail.com.

Sources

Miller Electric, “Welding on the Farm: Selecting a Welding Unit for the Farm or Ranch,” hosted by Ohio State University Marion. https://marion.osu.edu/sites/marion/files/imce/Welding%20on%20the%20Farm.pdf. Accessed October 3, 2026.

Hobart Handler 140 spec sheet (Sept 2022), distributor-hosted copy. https://www.weldingsuppliesfromioc.com/cdn/shop/files/Hobart_Handler_140_spec.pdf. Accessed October 3, 2026.

Lincoln Electric, “AWS Classifications.” https://www.lincolnelectric.com/en/welding-and-cutting-resource-center/process-and-theory/aws-classifications. Accessed October 3, 2026.

Lincoln Electric, stick electrode welding guide (technique notes for EXX18 electrodes). https://harrisweldingsupplies.com/content/catalogs/lincoln-stick-electrode-welding-guide.pdf. Accessed October 3, 2026.

Built by Jeremy Panasuk · About & how this was made · Methodology · Privacy · Contact · pages may contain affiliate links

File: how-to-clean-metal-before-welding.html
How to Clean Metal Before Welding, Then the Rod

WeldingCalc
  
  Calculator
  1/4" steel welder
  Sheet metal: MIG vs TIG
  Beginner welder size

Home · Topics · Cleaning

How to Clean Metal Before Welding

Published October 3, 2026 · Built by Jeremy Panasuk

Cleaning is not one chore. A coating that can make toxic fume is an OSHA step. Rust and dirt are an electrode choice. Oxide on aluminum is a different metal and a different article, how to weld aluminum. This page is about steel: what has to come off before the arc, and what this site’s stick function does when you tell it the steel is still dirty.

Coatings that can become fume

OSHA’s fact sheet on welding fume says welding surfaces should be cleaned of any coating that could potentially create toxic exposure, such as solvent residue and paint. Zinc is on the list of metals that show up in welding fume. The controls around that sentence are not “wipe it and weld.” OSHA also says to position yourself so you are not breathing the fume, to use general ventilation and local exhaust, not to weld in a confined space without ventilation, and to use respiratory protection if work practices and ventilation do not reduce exposures to safe levels. Workers who get eye, nose, or throat irritation, dizziness, or nausea should leave, get fresh air, and obtain medical attention. Galvanized steel is the case that needs the full wording, on how to weld galvanized steel safely. Removing a stripe of paint does not retire those paragraphs.

Which electrode Lincoln ties to the surface

Lincoln’s classification notes sort electrodes by the metal you actually have, not by a single “welding rod.” E6011 is described for all-position AC welding and for rusty, dirty, less-than-new metal. Lincoln calls it a first choice for repair or maintenance when DC is unavailable, and says it has a deep, penetrating arc. E6010, DC only, is described as the most penetrating arc and as able to dig through rust, oil, paint, or dirt. E6013 is the one Lincoln ties to clean, new sheet metal, with a softer arc. E7018 is the low-hydrogen electrode, usually DC, used when quality is the issue or the metal is hard to weld. Lincoln’s technique note for that family is to drag the electrode lightly. Low-hydrogen electrodes rely on the molten slag for shielding, so a long arc, whipping, leaving the crater, or moving too fast can cause porosity. On a multiple-pass weld, clean the slag after each bead.

The practical split this calculator can show is the one it actually codes: clean metal maps to 7018, and rusty, painted, or dirty metal maps to 6011. It does not offer 6010 or 6013. If your procedure names one of those, the Lincoln page is the description. The calculator will not invent a window for an electrode it does not contain.

Worked example: 1/4 inch, clean, then rusty

One-quarter inch is 250 mils. On the stick tab, enter 250 and choose clean. Half of 250 is 125. That is above 66 and above 100, and it is at or under 128, so the diameter is 1/8 inch. Clean selects E7018. The stored window for 1/8 inch E7018 is 90–140 amps. The power-class line says a 120 volt machine is OK, because 140 amps is the top of that window and the top of the Handler 140’s published range on 115 volts. The line follows the rod window, not the 250-mil thickness. The 7018 note in the function says DCEP only.

Change only the condition, to rusty. Thickness stays 250. The diameter stays 1/8 inch, because diameter comes from thickness, not from rust. The electrode flips to E6011, and the stored window for 1/8 inch E6011 is 75–125 amps. Power class stays “120 V machine OK,” because 125 amps is also inside 25–140. Same plate, same rod diameter, different process family and a lower amp window.

That is the calculator’s whole opinion about dirt. It does not tell you how far back to grind, what grit to use, or whether mill scale is gone. Those details are not in the sources this page is willing to cite, so they are not filled in. What the sources do say is: get coatings that can create toxic exposure off the surface, match 6011 to metal that is still rusty or dirty, and do not run 7018 with a long arc or over slag you did not chip.

A common mistake

The mistake is leaving the condition on “clean” because the plate is thick. Thickness picked the 1/8 inch diameter. Condition picked 7018 versus 6011. A rusty 1/4 inch joint run as 7018 at 90–140 amps is the calculator being lied to. Lincoln’s reason for 7018 is quality on metal that can support a low-hydrogen bead. Rust, paint, and oil are the duty Lincoln assigns to 6010 and 6011. The other mistake is treating a ground stripe as permission to ignore OSHA’s ventilation lines. Paint and zinc are fume sources until the controls, not just the grinder, are in place.

Limits

Chip slag between passes when you are on 7018, as Lincoln says, and confirm the bead on scrap. A structural or code joint that specifies an electrode and a cleaning distance is that specification, not this menu. If you cannot tell paint from galvanizing, assume a coating and use the galvanized page before any amp. This calculator will still print a number for dirty steel. The number is a rod window. It is not a statement that the fume is acceptable.

As an Amazon Associate I earn from qualifying purchases. The Amazon links below are affiliate links; they don't change the math.

E6011 welding rods

Related

Welding thickness calculator

How to choose a stick welder

How to weld carbon steel

What size welder for farm repair

Frequently asked questions

What does OSHA say to remove before welding?OSHA’s welding fact sheet says welding surfaces should be cleaned of any coating that could potentially create toxic exposure, such as solvent residue and paint. That is a fume control, listed with ventilation and keeping your head out of the plume. It is not optional decoration.

Which Lincoln electrodes match clean and dirty steel?Lincoln describes E6011 as the electrode for rusty, dirty, less-than-new metal and for repair when DC is unavailable. It describes E7018 as a low-hydrogen electrode used when quality is the issue. E6013 is described for clean, new sheet metal.

What changes on this calculator at 1/4 inch if the steel is rusty?At 250 mils the rod diameter stays 1/8 inch either way. Clean selects E7018 at 90–140 amps. Rusty selects E6011 at 75–125 amps. Both runs say a 120 volt machine is OK, because each window tops at or under 140 amps, the Handler 140’s published range on 115 volts.

Affiliate
  Affiliate disclosure: as an Amazon Associate, we earn from qualifying purchases — at no cost to you.

Compiled with AI assistance from the sources below. Spot an error? Email jpanasuk@gmail.com.

Sources

OSHA, “Controlling Hazardous Fume and Gases during Welding,” Fact Sheet DSG FS-3647 (March 2013). https://www.osha.gov/sites/default/files/publications/OSHA_FS-3647_WELDING.pdf. Accessed October 3, 2026.

Lincoln Electric, “AWS Classifications.” https://www.lincolnelectric.com/en/welding-and-cutting-resource-center/process-and-theory/aws-classifications. Accessed October 3, 2026.

Lincoln Electric, stick electrode welding guide (technique notes for EXX18 electrodes). https://harrisweldingsupplies.com/content/catalogs/lincoln-stick-electrode-welding-guide.pdf. Accessed October 3, 2026.

Built by Jeremy Panasuk · About & how this was made · Methodology · Privacy · Contact · pages may contain affiliate links
