Repository: jpanasuk-netizen/weldingcalc

File: how-to-get-into-welding.html
How to Get Into Welding: BLS Facts, Then a Practice Bead

WeldingCalc
  
  Calculator
  1/4" steel welder
  Sheet metal: MIG vs TIG
  Beginner welder size

Home · Topics · Getting started

How to Get Into Welding

Published October 3, 2026 · Updated November 24, 2026 · Built by Jeremy Panasuk

Quick answer: The Bureau of Labor Statistics lists a high school diploma or equivalent as the typical entry-level education for welders, no related work experience, and moderate-term on-the-job training. Employers often prefer technical training from high school classes, vocational-technical institutes, community colleges or private welding schools, and some apprenticeships take people with no prior experience.

Getting into welding, as a job, is a Bureau of Labor Statistics question. Setting the first practice bead is a calculator question. This page keeps them apart. The pay, education, and outlook figures below are copied from the Occupational Outlook Handbook profile for welders, cutters, solderers, and brazers. They are not estimates from this site. The amp window at the end is what the TIG tab returns for a thin piece of mild steel, which is a shop exercise, not an application.

What BLS says it takes to enter

BLS lists the typical entry-level education as a high school diploma or equivalent, work experience in a related occupation as none, and on-the-job training as moderate-term. The narrative says welders, cutters, solderers, and brazers typically need that diploma combined with technical and on-the-job training. Employers often prefer or require the diploma and technical training, which may come from high school technical classes, vocational–technical institutes, community colleges, or private welding schools. The armed forces also offer welding-related training. Courses in blueprint reading, shop mathematics, and mechanical drawing may be helpful, and an understanding of electricity is useful.

Some people enter through an employer apprenticeship. BLS says some apprenticeships take workers with no prior experience, and others are aimed at people who already finished a vocational welding program. Some employers hire inexperienced people and train them. Many prefer candidates who already completed training or a credentialing program. Even with formal technical training, entry-level workers still receive several months of on-the-job training. This site has no count of schools, no tuition, and no placement rate, so none of those appear here.

Licenses and the word “certification,” in BLS’s wording

BLS says welders must be licensed in some states and localities, and that requirements vary. It says to contact the state or local licensing agency. It says professional organizations offer courses leading to general certification, that some employers require general or specific certification for particular jobs, and that employers may pay for training and testing. It points certification information to CareerOneStop. It also says OSHA requires welders to complete training on electrical safety, and that other OSHA training is available but generally is not required.

That is the whole certification fact pattern this page will state, because it is the pattern BLS publishes. It is not an AWS certification map, a list of test coupons, or a claim that passing a calculator check is a credential. If a job posting names a specific qualification, read that posting and the issuer’s own page. Do not treat this paragraph as the issuer.

Pay, jobs, and outlook, as published

Quick facts on the handbook page: 2024 median pay $51,000 per year, $24.52 per hour. Number of jobs in 2024: 457,300. Job outlook for 2024–34: 2 percent, which BLS labels slower than average. Employment change: 9,900. The same page says the median annual wage was $51,000 in May 2024, the lowest 10 percent earned less than $38,130, and the highest 10 percent earned more than $75,850. Median wages that month in the top industries listed were $57,310 for specialty trade contractors, $53,300 for repair and maintenance, and $49,740 for manufacturing. BLS says wages vary with experience, skill, industry, and company size.

Employment of about 457,300 in 2024 breaks down, in the largest employers BLS lists, as manufacturing 61 percent, specialty trade contractors 8 percent, self-employed workers 6 percent, and repair and maintenance 4 percent. The projection table shows employment of 457,300 in 2024 and 467,200 in 2034. Despite the 2 percent growth, BLS projects about 45,600 openings a year, on average, over the decade, mostly to replace people who move to other occupations or leave the labor force. The comparison lines on the same page put all occupations at 3 percent growth and metal workers and plastic workers at −4 percent. The handbook also says aging infrastructure will need these workers on bridges, highways, and buildings, and that automation in manufacturing may limit overall demand.

The work itself, in BLS’s duty list, includes reading blueprints, calculating and measuring the dimensions of parts, inspecting material, welding to the specification, monitoring the process and adjusting heat, and maintaining equipment. Adjusting heat is the only one of those duties a thickness calculator touches. It does not read a blueprint for you.

Injuries are part of the profile. BLS says these workers risk injury, including from fumes, very hot materials, and intense light from the arc, and that workers avoid injuries by following safety procedures and using personal protective equipment such as welding helmets, hearing protection, and heat-resistant gloves. Most work full time, and some work more than 40 hours a week. Manufacturing plants may run two or three shifts of 8 to 12 hours, so the schedule can include evenings and weekends.

Worked example: a thin practice piece, not a job offer

Once you are on scrap, heat is a number you can check. The calculator’s 1/16 inch marker is 62 mils. On the TIG tab, enter 62 and leave the material on mild steel. The factor is 1.0, so the midpoint is 62 amps. Eighty percent of 62 is 49.6, which rounds to 50. One hundred twenty percent is 74.4, which rounds to 74. The window is 50–74 amps, polarity DCEN. Tungsten and filler both stay at 1/16 inch, because 62 mils is under the 94-mil tungsten step and under the 125-mil filler step.

That window is a place to practice “adjust heat,” which is the BLS duty, on metal thin enough that a wrong amp shows up immediately as a hole or a bead that will not wet. It does not replace the several months of on-the-job training BLS describes, and it does not satisfy a state license or an employer test. Machine size for a home garage, if that is the setting rather than a job, is the garage page. The sequence for one stick bead is how to weld.

A common mistake

The mistake is reading the median wage, or the sentence about certification, as if a settings chart were the entry ticket. BLS’s entry path is a diploma or equivalent plus technical training and time on the job. The $51,000 figure is a May 2024 median for an occupation that also includes cutters, solderers, and brazers. It is not a quote for a hobby welder, and it is not a promise. The 50–74 amp window is not a line on a résumé.

Limits

Every labor figure on this page is from that one handbook profile, accessed October 3, 2026. If BLS revises the profile, these sentences go stale. This site does not track state license boards and does not list AWS test codes. For fume and arc injuries, follow the safety steps BLS names and the agency pages linked from the galvanized safety page, including when the metal is not galvanized. A calculator cannot tell you whether a joint is safe to practice on.

Related

Welding thickness calculator

How to weld

Beginner welder size

Beginner home garage

Frequently asked questions

What education does BLS list for welders?The Occupational Outlook Handbook lists a high school diploma or equivalent as the typical entry-level education, no work experience in a related occupation, and moderate-term on-the-job training. BLS says workers typically need that diploma combined with technical and on-the-job training.

What pay and job count does BLS publish?Median pay was $51,000 a year, $24.52 an hour, in May 2024. The occupation held about 457,300 jobs in 2024. Employment is projected to grow 2 percent from 2024 to 2034, a change of 9,900 jobs, with about 45,600 openings a year on average.

What does the TIG tab return for a 62 mil practice piece?At 62 mils of mild steel the TIG function shows a midpoint of 62 amps and a window of 50–74 amps, DCEN, with 1/16 inch tungsten and filler. That is a practice setting, not a credential.

Compiled with AI assistance from the sources below. Spot an error? Email jpanasuk@gmail.com.

Sources

U.S. Bureau of Labor Statistics, “Welders, Cutters, Solderers, and Brazers,” Occupational Outlook Handbook. https://www.bls.gov/ooh/production/welders-cutters-solderers-and-brazers.htm. Accessed October 3, 2026.

Built by Jeremy Panasuk · About & how this was made · Methodology · Privacy · Contact · pages may contain affiliate links

File: how-to-tig-weld-stainless-steel.html
How to TIG Weld Stainless Steel by Thickness

WeldingCalc
  
  Calculator
  TIG amp chart
  Topics

Published October 6, 2026

How to TIG weld stainless steel

Built by Jeremy Panasuk. Published October 6, 2026.

The TIG tab multiplies mils by 0.9. Lincoln’s Square Wave chart prints a different stainless column. Use one at a time.

Quick answer: At 60 mils of stainless the TIG tab prints 43–65 A, DCEN. Lincoln L16988 lists 70–85 A for 16 gauge stainless (0.060 inch) on DC−. The guide’s shielding gas for that machine is 100 percent argon.

What the tab does

On the TIG tab, stainless is not the steel factor of 1.0 and it is not the aluminum lookup. The function multiplies the mils you type by 0.9, then prints a band from 80 percent to 120 percent of that product, with each end rounded. Polarity prints DCEN. Tungsten is 1/16 inch under 94 mils and 3/32 inch from 94 mils up. Filler diameter is 1/16 inch under 125 mils and 3/32 inch from 125 mils up. The function does not print a filler alloy.

The broader thickness chart, including the aluminum rows this site does not invent, is on the TIG amp chart.

Worked example: 60 mils, then 125 mils

Enter 60 and choose stainless. 60 × 0.9 = 54. The low end is round(54 × 0.8) = 43. The high end is round(54 × 1.2) = 65. The midpoint the card rounds for display is 54. Tungsten and filler both print 1/16 inch. Polarity prints DCEN.

Enter 125 and choose stainless. 125 × 0.9 = 112.5. The low end is 90. The high end is 135. The displayed midpoint is 113. Tungsten prints 3/32 inch, because 125 is at least 94. Filler prints 3/32 inch, because 125 is at least 125. Polarity is still DCEN.

Open the TIG tab and set the material to stainless.

Type 60 for the Handler 140’s 16-gauge decimal of .060 inch, or 125 for this site’s 1/8 inch marker.

Read the amp band, the tungsten, the filler diameter, and DCEN. Do not replace that band with the Lincoln cell in the next section.

Lincoln L16988’s stainless column

Lincoln Electric’s Square Wave TIG 200 operator’s manual, document L16988, prints a DC− stainless row on the same thicknesses as its DC− steel row: 25–35 A at 24 gauge (0.024 inch), 70–85 A at 16 gauge (0.060 inch), 80–100 A at 12 gauge (0.105 inch), 90–120 A at 10 gauge (0.135 inch), and 130–160 A at 3/16 inch (4.8 mm). The guide’s setup line for that machine is 100 percent argon, and it says pure tungsten is not recommended and that the tip should be blunted.

Sixty mils is that 16-gauge cell, 70–85 A. The calculator at 60 mils of stainless prints 43–65 A. Both figures are written down. This page does not average them and does not change the function to match the manual. If you are setting a Square Wave TIG 200 from that chart, use the chart. If you are reading this site’s tab, use the tab, and say which one you used.

Heat color is not an amp

This page does not publish a color-to-temperature chart. Straw, blue, and black are not rows in the calculator, and they are not rows in the L16988 cells cited above. The amp window does not tell you when the heat tint is acceptable for a service that cares about corrosion. If the part has a procedure, the procedure owns that limit.

What OSHA does say, in 29 CFR 1910.252(c)(5)(ii), is about fluorides, not about color: experience has shown local exhaust ventilation or airline respirators to be desirable for fixed-location production welding and for all production welding on stainless steels, unless air samples at the welding location show the fluorides are below the maximum allowable concentration. That sentence is a ventilation rule. It is not a shade number and it is not a tungsten size.

A common mistake

Running stainless on the aluminum setting. Aluminum on this site is an AC lookup. Stainless on this site is DCEN at 0.9 times the mils. The other mistake is typing Lincoln’s 70–85 A into a note and calling it the calculator, or typing 43–65 A into a note and calling it L16988. The shade page is the place for the helmet, and it uses OSHA’s electrode-size table, not a stainless tint chart.

Limits

This is a way to read two published windows. It is not a welding procedure, a filler-alloy selection, or a corrosion sign-off. If the joint is code work, pressure equipment, or a grade you cannot identify, stop and use a qualified procedure.

Frequently asked questions

What does the TIG tab print for 60 mils of stainless?43–65 amps, midpoint 54, DCEN, 1/16 inch tungsten, and 1/16 inch filler. That is 60 times 0.9. Lincoln L16988 lists 70–85 amps for 16 gauge stainless, which the guide gives as 0.060 inch. The two windows are not the same document.

What gas does Lincoln L16988 specify for this machine?100 percent argon. The guide also says pure tungsten is not recommended and that the tip should be blunted.

Compiled with AI assistance from the sources below. Spot an error? Email jpanasuk@gmail.com.

Sources

Lincoln Electric, Square Wave TIG 200 operator’s manual, document L16988. https://www.lincolnelectric.com/assets/global/Products/K5126-1/L16988.pdf. Accessed October 6, 2026.

OSHA, 29 CFR 1910.252, Welding, Cutting, and Brazing. https://www.osha.gov/laws-regs/regulations/standardnumber/1910/1910.252. Accessed October 6, 2026.

← Back to the welding thickness calculator

Built by Jeremy Panasuk · About & how this was made · Methodology · Privacy · Contact · pages may contain affiliate links

File: how-to-weld-aluminum.html
How to Weld Aluminum: Clean the Oxide, Then Set AC TIG

WeldingCalc
  
  Calculator
  1/4" steel welder
  Sheet metal: MIG vs TIG
  Beginner welder size

Home · Topics · Aluminum

How to Weld Aluminum

Published October 3, 2026 · Updated November 24, 2026 · Built by Jeremy Panasuk

Quick answer: Clean first, then weld on AC. Miller says aluminum oxide typically melts at 3,600°F and the aluminum under it at 1,200°F. Wipe off oil, clean with acetone and a wire brush, and let the AC cycle clean the rest; Miller's practice start on a clean part is about 75% electrode negative. At 125 mils, the TIG tab returns Miller's 1/8 inch 6061 butt-joint start.

Aluminum welding on this site is two different jobs. One is which machine can reach the thickness, and that already lives on what size welder for aluminum. The other is what to do with the metal in front of you: get the oxide off, run AC so the arc can clean what the brush missed, and then read a published amperage row for the thickness you measured. At 125 mils the TIG tab returns Miller’s 1/8 inch 6061 butt-joint start. Other thicknesses use a published Lincoln row, or the nearest published row. The tab does not multiply the steel rule by 1.5, and it does not invent a window between chart rows.

The oxide melts hotter than the metal

Miller’s account of AC balance starts with the temperatures. Aluminum oxide typically melts at 3,600 degrees Fahrenheit. The aluminum under it melts at 1,200 degrees. Leave the oxide in place and it sits on top of a puddle that is already liquid, which is how you get a weld that looks closed and is not fused. The electrode-positive half of an AC cycle blasts at that oxide. The electrode-negative half puts heat into the work. Miller is explicit that those two halves add to 100 percent: more cleaning time means less penetration time.

That arc cleaning is the second step. The same article says to wipe off dust, debris, and oil first, because the oxide holds oil, and then to clean with acetone and a wire brush. Heavily oxidized parts, such as marine pieces that have sat in salt air, need a heavy file or a carbide burr. A light wipe is only for parts that are already free of grease and thick debris. Balance control does not replace that. On a clean part, Miller’s practice start is about 75 percent electrode negative. Dirtier aluminum may need a setting as low as 65 percent electrode negative, and a very clean part may allow something closer to 80 percent. If the puddle “peppers,” more cleaning (a lower electrode-negative share) is required, and if you would have to go below 60 percent, Miller says the part usually needs more mechanical cleaning instead.

A published start for 1/8 inch 6061

Miller’s gas-tungsten-arc guidelines include a table of inverter starting parameters for aluminum joints, all on 6061 that is 1/8 inch thick, with 1/8 inch 5356 filler, 3/32 inch 2 percent ceriated tungsten, and argon at 15–20 cubic feet per hour. The butt-joint row is 90–120 amps, 65–75 percent balance, and 60–120 Hz. The T-joint row is 100–125 amps, 70–75 percent, and 100–200 Hz. A lap joint is 90–110 amps. A corner joint is 80–90 amps. The joint changes the start. A corner is not a butt.

The same guide says to keep shielding gas flowing 10–15 seconds after the arc stops, described as one second for each 10 amps, so the tungsten does not oxidize while it cools. That is a post-flow instruction, not an amperage.

Worked example: 125 mils on the TIG tab

One-eighth inch is 125 thousandths. On the TIG tab, set thickness to 125 and material to aluminum. The function does not multiply by 1.5. It prints Miller’s butt-joint start: 90–120 amps. The other stats on that result are the rest of the same published row: a T-joint start of 100–125 amps, 3/32 inch 2 percent ceriated tungsten, 1/8 inch 5356 filler, and AC, with the butt-row balance of 65–75 percent. Lap and corner stay in the note, at 90–110 and 80–90 amps, because the result card has room for one joint in the headline.

Section 8-3 publishes those four starts for 1/8 inch only. A 62-mil piece is not given a scaled 90–120, and a 250-mil piece is not given a multiplied one. Those other thicknesses have their own published cells, below.

Other thicknesses: published rows, or the nearest one

Lincoln’s Square Wave TIG 200 quick reference, part L16988, has an Aluminum (AC) column. At 62 mils, which is the chart’s 1/16 inch (0.062 in) cell, the tab returns 75–85 amps, with 3/32 inch tungsten and 1/16 inch filler. That same column also covers 16 gauge (0.060 in). At 188 mils, this site’s marker for 3/16 inch, the tab returns 165–195 amps. L16988 prints that thickness as 3/16 inch (4.8 mm), with 3/32 inch tungsten and 1/8 inch filler. The Harris/Lincoln 4043 sheet lists 170–225 amps at 3/16 inch; the tab does not blend that with 165–195.

Three-thirty-seconds of an inch is about 94 mils, and 94 is not a thickness on either chart. The nearest published thickness is 0.090 inch on L16988, four mils away. That cell is 85–110 amps, with 3/32 inch tungsten and 3/32 inch filler. The result says “nearest published row.” Twelve gauge (0.105 in) shares that same 85–110 amp cell, but 94 is closer to 0.090 than to 0.105, so the label names 0.090 inch.

One-quarter inch is 250 mils. L16988 stops at 3/16 inch, so the tab uses the Harris/Lincoln 4043 GTAW (AC) sheet: 220–275 amps, 3/16 to 1/4 inch pure or zirconiated tungsten, 3/16 inch filler, a 1/2 inch cup, and argon at 30 CFH. The sheet calls those figures basic guidelines that vary with joint design and the number of passes.

Enter this	What the TIG tab prints	Why that window	

62 mils (1/16 in)	75–85 A, published row	Lincoln L16988, Aluminum (AC)	

94 mils (3/32 in)	85–110 A, nearest published row: 0.090 in	Lincoln L16988. Not an interpolated 3/32 in window	

125 mils (1/8 in)	90–120 A butt	Miller GTAW section 8-3. Lincoln’s 120–135 A cell is not used	

188 mils (3/16 in)	165–195 A, published row	Lincoln L16988, 3/16 in (4.8 mm)	

250 mils (1/4 in)	220–275 A, published row	Harris/Lincoln 4043 GTAW sheet	

For 1/8 in (125 mils) aluminum	What it says	Where it comes from	

Butt joint, 6061	90–120 A, 65–75% balance, 60–120 Hz, 1/8 in 5356, 3/32 in ceriated, argon 15–20 CFH	Miller GTAW guidelines	

T-joint, 6061	100–125 A, 70–75% balance, 100–200 Hz	Miller GTAW guidelines	

This calculator, 125 mils, aluminum	90–120 A butt, T-joint 100–125 A shown beside it, AC, 3/32 in 2% ceriated, 1/8 in 5356	TIG function: Miller GTAW section 8-3, not a 1.5× factor	

Deciding between MIG and TIG for aluminum before you start? The 4043 rows for both processes, and Miller's notes on short-circuit and pulsed MIG, are on MIG vs TIG for aluminum.

MIG with a spool gun is a different page

A Millermatic 211 spec sheet lists aluminum only with a spool gun: 18 gauge to 1/8 inch on 120 volts, and 18 gauge to 3/8 inch on 240 volts. That comparison, including the Handler 140’s .030 aluminum wire note, is the aluminum welder-size page. Miller’s 1 amp per .001 inch rule is a solid-wire steel example. It is not an aluminum TIG start, and this page does not apply it to the 6061 table.

Stick is a poor fit. The farm guide calls stick marginal for aluminum and lists TIG from 22 gauge up. If the only machine in the shop is a stick welder, the honest reading of that guide is that aluminum is the wrong job for it, not that a different rod diameter fixes the metal.

A common mistake

The mistake is treating “125 amps for 1/8 inch” as universal. That 125 amp figure is Miller’s solid-wire steel example at .125 inch. On aluminum, the same thickness is the butt-joint start of 90–120 amps, which is also what this TIG tab prints at 125 mils. A corner in the same table starts at 80–90 amps. Welding the steel number onto aluminum, or welding the butt row onto a corner, is how the puddle either sits cold on oxide or falls through.

Limits, and when to call a pro

These are starting points for practice on scrap of the same alloy and thickness, which is what Miller says to do before the real part. They are not a welding procedure specification, a code qualification, or a substitute for a joint that has to carry a load. If the part is structural, pressure-containing, or an alloy and temper you cannot identify, stop and use a qualified procedure. This site does not certify settings for a specific machine.

As an Amazon Associate I earn from qualifying purchases. The Amazon links below are affiliate links; they don't change the math.

MIG welder with spool gun for aluminum

Related

Welding thickness calculator

What size welder for aluminum

TIG amps by thickness

What is arc welding?

Frequently asked questions

Why does aluminum need cleaning before the arc?Miller states that aluminum oxide melts at 3,600 degrees Fahrenheit while aluminum melts at 1,200 degrees. The oxide has to come off, or it blocks fusion. Acetone and a wire brush are the manual clean Miller describes; AC balance is the second step, not the first.

What does Miller list as a starting point for 1/8 inch 6061?For a butt joint, the GTAW guidelines list 90–120 amps, 65–75 percent balance, 60–120 Hz, 1/8 inch 5356 filler, 3/32 inch 2 percent ceriated tungsten, and argon at 15–20 CFH.

What does this site’s calculator return for 125 mils of aluminum?Set thickness to 125 mils and material to aluminum. The TIG tab returns 90–120 amps for a 6061 butt joint, AC, 3/32 inch 2 percent ceriated tungsten, and 1/8 inch 5356 filler. The same Miller row lists a T-joint at 100–125 amps, a lap at 90–110, and a corner at 80–90. It does not multiply by 1.5.

What does this site’s calculator return for other aluminum thicknesses?62 mils (1/16 inch) returns Lincoln L16988’s 75–85 A row. 94 mils (a 3/32 inch entry) is not a published row; the nearest is 0.090 inch, Lincoln L16988, 85–110 A, and the tab labels it as the nearest published row. 188 mils (3/16 inch) returns 165–195 A from that same Lincoln chart. 250 mils (1/4 inch) returns 220–275 A from the Harris/Lincoln 4043 GTAW sheet. None of those windows is interpolated.

Affiliate
  Affiliate disclosure: as an Amazon Associate, we earn from qualifying purchases — at no cost to you.

Compiled with AI assistance from the sources below. Spot an error? Email jpanasuk@gmail.com.

Sources

Miller Electric, “How to Implement AC Balance Control for TIG Aluminum Welding.” https://www.millerwelds.com/resources/article-library/how-to-implement-ac-balance-control-for-aluminum-welding. Accessed October 3, 2026.

Miller Electric, “Guidelines for Gas Tungsten Arc Welding (GTAW).” https://www.millerwelds.com/-/media/miller-electric/import/guides/file/guidelines-for-gas-tunsten-arc-welding-gtaw.pdf. Accessed October 3, 2026.

Lincoln Electric, Square Wave TIG 200 Quick Reference Guide, L16988, “TIG Amperage Values,” Aluminum (AC). https://ch-delivery.lincolnelectric.com/api/public/content/582e9857a7324db29d14ceb7d16a8609?v=dfb50bd9. Accessed October 3, 2026.

The Harris Products Group, a Lincoln Electric Company, Technical Information Sheet, “4043 Aluminum Welding Wire & Rod,” GTAW (AC). https://ch-delivery.lincolnelectric.com/api/public/content/a1a7b2fb551c4e55b5bf58575aa21f58?v=e2ecf232. Accessed October 3, 2026.

Miller Electric, “MIG Welding: Setting the Correct Parameters.” https://www.millerwelds.com/en-US/resources/knowledge-hub/mig-welding/how-to/mig-welding-setting-the-correct-parameters. Accessed October 3, 2026.

Miller Electric, Millermatic 211 spec sheet (DC/12-58). https://contenthub.itwwelding.com/api/public/content/miller-electric-mfg-llc/spec-sheet/PIM/ec445c-dc12-58.pdf. Accessed October 3, 2026.

Miller Electric, “Welding on the Farm: Selecting a Welding Unit for the Farm or Ranch,” hosted by Ohio State University Marion. https://marion.osu.edu/sites/marion/files/imce/Welding%20on%20the%20Farm.pdf. Accessed October 3, 2026.

Built by Jeremy Panasuk · About & how this was made · Methodology · Privacy · Contact · pages may contain affiliate links

File: how-to-weld-carbon-steel.html
How to Weld Carbon Steel: Miller’s 125 A vs This MIG Tab

WeldingCalc
  
  Calculator
  1/4" steel welder
  Sheet metal: MIG vs TIG
  Beginner welder size

Home · Topics · Carbon steel

How to Weld Carbon Steel

Published October 3, 2026 · Updated November 24, 2026 · Built by Jeremy Panasuk

Quick answer: On this site, carbon steel means the mild-steel path: solid wire or a stick electrode on steel that is not stainless, aluminum or coated. Miller's solid-wire rule is 1 amp per .001 inch, so its 1/8 inch (.125 inch) example is 125 amps. This site's MIG tab, for 125 mils on 75/25 argon/CO2, picks .030 inch wire with a 100 amp start.

In the charts this site actually cites, the metal is called steel or mild steel, not a carbon grade. Miller’s solid-wire parameter page is a steel example. The farm chart’s thickness cells are mild steel. The calculator’s MIG tab does not ask for a carbon percentage, and this page will not invent one. “Carbon steel,” for a planning weld on this site, means that steel path: solid wire or a stick electrode on metal that is not stainless and not aluminum. If the steel is coated, stop and use the galvanized page. If it is rusty, the stick condition input changes, which is cleaning.

Miller’s published 1/8 inch example

Miller states a solid-wire rule of 1 amp for each .001 inch of steel. The worked example is 1/8 inch, written as .125 inch, at 125 amps. Wire speed on that page is amps times a multiplier that depends on diameter. At the 125 amp example, .030 inch wire uses 2 inches per amp, which is 250 inches per minute, and the published window for .030 inch wire is 40–145 amps. Those figures are the chart. The 1/8 inch welder page stays with that chart and with the farm cells. This page asks a different question: what the MIG function on this site returns if you type the same thickness.

Worked example: 125 mils on the MIG tab

One-eighth inch is 125 mils. On the MIG tab, enter 125 and leave shielding on 75/25 argon/CO2, the clean mild-steel choice. Wire size is chosen by thickness bands: under 78 mils is .023 inch, under 188 mils is .030 inch. 125 falls in the .030 band. Amps are 125 times 0.8, then rounded to the nearest 5. That product is 100, and 100 is already a multiple of 5, so the amp start is 100. The display adds 15 percent and rounds, which is 115. The line you see is .030 inch wire at 100–115 amps. Wire speed uses a multiplier of 2.0 inches per amp for .030 wire: 100 times 2 is 200 inches per minute, and 10 percent more is 220. Gas flow prints as 20–25 cubic feet per hour. The power line says a 120 volt machine is OK, because 125 mils is under the 188-mil step that flips the label to 220 volts.

Set the two results side by side and do not blend them.

Miller’s solid-wire example	This site’s MIG function	

Input	.125 in steel, the published example	125 mils, 75/25 shielding	

Wire	.030 in is one of the diameters in the example	.030 in, because 125 is under 188 mils	

Amps	125 A, inside a 40–145 A window for .030 in	100–115 A	

Wire speed	2 in per amp at 125 A, which is 250 ipm	2.0 in per amp at 100 A, which is 200–220 ipm	

Both use a “2 inches per amp” idea for .030 wire. They do not use it at the same amperage, so the wire-speed results differ by the amp difference: 250 inches per minute at Miller’s 125 amps, versus 200 at the function’s 100 amp start. The function is a coarser band. Miller’s page is the worked example with a stated 125 amp point. If you are matching that page, set 125 amps and 250 inches per minute and then tune. If you are asking what this website’s button does, the answer is 100–115 amps and 200–220 inches per minute. Quoting one and attributing it to the other is a citation error, not a weld.

The function’s note on the result assumes mild steel, short-circuit transfer, and a joint you can reach flat or horizontal. It tells you to listen for a steady crackle. That listening instruction is not a measured voltage. This page does not add a voltage, because the function does not output one.

Stick is available, and it is not this MIG result

Carbon steel is also welded with stick. The stick tab at 250 mils, which is 1/4 inch, is the example on the cleaning page: 1/8 inch E7018 at 90–140 amps when the metal is clean. At 125 mils the same stick function does something less intuitive, a 1/16 inch rod, which is walked through on how to weld. Do not paste the MIG tab’s 100–115 amps onto a 7018 rod. Process first, then the tab that matches it.

A common mistake

The mistake is one rule for every dial. “One amp per thousandth” is Miller’s solid-wire statement, and it produces 125 amps at 1/8 inch. This MIG function uses 0.8 amp per mil inside the .030 band and then rounds to a 5-amp step, and it produces 100. A beginner who sets the machine to 125 because of Miller, and sets wire speed to 200 because of the button, has mixed the two systems. Pick one source for the pass you are about to run, write down its amps and its wire speed together, and confirm on scrap of the same thickness.

Limits

Nothing here is a carbon-equivalent, a preheat temperature, or a filler classification beyond the wire diameter the function prints. If the steel is high-carbon, unknown, thick enough to need a qualified procedure, or a load-bearing joint, those decisions are outside this chart. Machine class for 1/4 inch plate is the 1/4 inch page. The 120 volt label on this 125-mil run only means the function’s thickness step did not flip. It is not a circuit calculation.

As an Amazon Associate I earn from qualifying purchases. The Amazon links below are affiliate links; they don't change the math.

.030 inch ER70S-6 MIG wire

Related

Welding thickness calculator

MIG wire speed chart

What size welder for 1/8 inch steel

What is arc welding?

Frequently asked questions

What is Miller’s published example for 1/8 inch steel?Miller’s solid-wire page uses 1 amp per .001 inch. The worked example is 1/8 inch, .125 inch, at 125 amps. At that amperage, .030 inch wire is listed at 2 inches per amp, which is 250 inches per minute, inside a 40–145 amp window.

What does this MIG tab return for 125 mils?Wire diameter .030 inch, because 125 is under 188 mils. Amps are 125 times 0.8, rounded to the nearest 5, which is 100, shown as 100–115. Wire speed is 100 times 2.0, which is 200–220 inches per minute. Shielding on the clean-steel choice is 75/25 argon/CO2. The power line says a 120 volt machine is OK.

Does carbon steel get a separate chart on this site?No. The sources this site uses say steel or mild steel. The calculator’s steel path is that metal. There is no separate carbon-percentage input, and this page does not invent one.

Affiliate
  Affiliate disclosure: as an Amazon Associate, we earn from qualifying purchases — at no cost to you.

Compiled with AI assistance from the sources below. Spot an error? Email jpanasuk@gmail.com.

Sources

Miller Electric, “MIG Welding: Setting the Correct Parameters.” https://www.millerwelds.com/en-US/resources/knowledge-hub/mig-welding/how-to/mig-welding-setting-the-correct-parameters. Accessed October 3, 2026.

Miller Electric, “Welding on the Farm: Selecting a Welding Unit for the Farm or Ranch,” hosted by Ohio State University Marion. https://marion.osu.edu/sites/marion/files/imce/Welding%20on%20the%20Farm.pdf. Accessed October 3, 2026.

Built by Jeremy Panasuk · About & how this was made · Methodology · Privacy · Contact · pages may contain affiliate links

File: how-to-weld-galvanized-steel-safely.html
How to Weld Galvanized Steel Safely: Zinc Fume First

WeldingCalc
  
  Calculator
  1/4" steel welder
  Sheet metal: MIG vs TIG
  Beginner welder size

Home · Topics · Galvanized steel

How to Weld Galvanized Steel Safely

Published October 3, 2026 · Built by Jeremy Panasuk

The thickness calculator will print a wire size and an amp window for any number you type. It does not know the steel is galvanized, and it does not sample the air. On zinc-coated steel the first documents are the fume controls. An amp comes after those controls, and only as math for the steel you measured under the coating. It is not a procedure for welding the coating, and it is not a reading in milligrams per cubic meter.

What AWS says the illness is

AWS Safety and Health Fact Sheet No. 25, November 2025, says metal fume fever is caused primarily by exposure to zinc oxide fume. AWS calls it an acute illness many welders meet during their working lives. The sheet says studies indicate the most common cause is overexposure to zinc fumes from welding, cutting, burning, or brazing galvanized steel. Other metals, including copper and magnesium, may cause similar effects. Zinc is also on OSHA’s list of metals that show up in welding fume.

AWS lists the symptoms of overexposure as headache, fever, chills, muscle aches, thirst, nausea, vomiting, chest soreness, fatigue, gastrointestinal pain, weakness, and tiredness. The sheet says symptoms usually start several hours after exposure, that an attack can last 6 to 24 hours, and that complete recovery generally occurs without intervention within 24 to 48 hours. It is more likely after time away from the work, such as a weekend. At the time of a high exposure, AWS describes a metallic or sweet taste, a dry and irritated throat, thirst, and coughing. Several hours later a low-grade fever occurs, seldom higher than 102 °F (39 °C), followed by sweating and chills, with temperature returning to normal in 1 to 4 hours. AWS’s instruction if you encounter these symptoms is to contact a physician and have a medical examination. That instruction is not optional color. OSHA’s separate acute-exposure line is the same direction: workers who get eye, nose, or throat irritation, dizziness, or nausea should leave the area immediately, seek fresh air, and obtain medical attention.

The limit AWS states, and who measures it

AWS Fact Sheet 25 states that the current OSHA standard for zinc oxide fume is 5 milligrams of zinc oxide fume per cubic meter of air, averaged over an eight-hour work shift. The same paragraph states the ACGIH threshold limit value as 2 mg/m³ as a time-weighted average and 10 mg/m³ as a short-term exposure limit. Those two sentences are AWS’s citation of the limits. This page did not sample a shop, and the calculator cannot.

AWS says to use air sampling to tell whether ventilation is adequate. Samples should be taken by a qualified person, in the employee’s breathing zone, using approved methods. The sheet points that method to AWS F1.1. A grinder, a chart, and a guess are not that sample.

Controls, in the agencies’ order

OSHA’s fact sheet on welding fume says welders should understand the hazards of the materials they are working with, and that the Hazard Communication standard requires employers to provide information and training. It says welding surfaces should be cleaned of any coating that could potentially create toxic exposure, such as solvent residue and paint. Cleaning is one control on that list. It is not the whole list, and grinding a stripe does not retire the rest.

OSHA says workers should position themselves to avoid breathing welding fume and gases, and should stay upwind when welding in open or outdoor environments. General ventilation, natural or forced fresh air, can reduce fume and gas levels. The next sentence matters: welding outdoors or in open work spaces does not guarantee adequate ventilation. Where there is no ventilation and exhaust, OSHA says to use natural drafts along with positioning so fume stays away from the welder and from other workers.

Local exhaust is the control that pulls fume out of the breathing zone. OSHA says to keep fume hoods, fume extractor guns, and vacuum nozzles close to the plume, and that portable or flexible exhaust can be aimed so fume is drawn away from the welder. Exhaust ports should be kept away from other workers. OSHA says not to weld in confined spaces without ventilation. Respiratory protection may be required if work practices and ventilation do not reduce exposures to safe levels. Shielding gases such as argon and carbon dioxide can displace oxygen and can lead to suffocation, particularly in a confined or enclosed space.

AWS’s own avoidance list is not softer. Keep your head out of the fumes. Do not breathe fumes. Use enough ventilation, fume extraction at the arc, or both, to keep fumes and gases out of your breathing zone and the general area. If other precautions are not adequate or practical, wear a NIOSH-approved respirator that removes the fumes from your breathing zone. AWS names ANSI Z49.1 and NIOSH Publication No. 78-138 among the references for those precautions. OSHA’s fact sheet says it does not impose new compliance requirements; the standards it points to include 29 CFR 1910 Subpart Q, 1926 Subpart J, 1915 Subpart D, permit-required confined spaces at 1910.146, hazard communication at 1910.1200, respiratory protection at 1910.134, and air contaminants at 1910.1000. Follow those, not a shortened version of them.

Removing a coating is the subject of how to clean metal before welding. That page’s rusty-versus-clean rod switch is a different problem. A zinc coating is a fume source until the controls above are in place. It is not solved by flipping a menu from 7018 to 6011.

Only then: a thickness number, and what it refuses to be

Suppose the steel under the coating measures 62 mils. That is this calculator’s 1/16 inch input. It is not a statement that galvanized sheet comes in a 62-mil gauge, and it is not a coating weight. On the MIG tab, enter 62 and leave shielding on 75/25 argon/CO2. Wire size is .023 inch because 62 is under 78 mils. Amps are 62 times 0.9, divided by 5, rounded, then multiplied by 5: 62 × 0.9 is 55.8, 55.8 ÷ 5 is 11.16, which rounds to 11, and 11 × 5 is 55. The display adds 15 percent and rounds, which is 63, so the line is 55–63 amps. Wire speed uses 3.5 inches per amp for .023 wire: 55 × 3.5 is 192.5, which rounds to 193, and 10 percent more rounds to 212. Gas flow prints as 20–25 cubic feet per hour. The power line says a 120 volt machine is OK, because 62 mils is under the 188-mil step.

That paragraph is the mild-steel short-circuit function doing arithmetic. The function’s own note assumes mild steel. Galvanized steel is coated. Printing .023 inch wire at 55–63 amps does not say the zinc is gone, does not say the breathing zone is under 5 mg/m³, and does not authorize striking an arc on the coating. If the controls in the sections above are not in place, do not use the number. If they are in place and a qualified person has not sampled the air, the number is still only a thickness start for the steel, to be confirmed on scrap that is actually the same condition you will weld. It is not a fume measurement.

A common mistake

The mistake is a bright stripe and a mild-steel chart. Grind until the metal looks silver, open the MIG tab, and weld with your head over the joint because the work is outdoors and the coating “looked gone.” AWS says the most common cause of metal fume fever is overexposure to zinc fumes from welding, cutting, burning, or brazing galvanized steel. OSHA says outdoors does not guarantee adequate ventilation, and that coatings which can create toxic exposure come off as one control among positioning, general ventilation, local exhaust, and a respirator when those are not enough. A ground stripe is not an air sample. The 55–63 amp window does not become safe by being a small number.

Limits, and when to stop

This site cannot tell you the coating weight, whether removal was complete, or what a breathing-zone sample would read. Confined spaces, unknown coatings, and any job that needs a qualified procedure are outside a calculator. If the symptoms AWS lists show up, contact a physician, as that sheet says. If OSHA’s acute symptoms show up, leave, get fresh air, and obtain medical attention. A thickness result after that is still just a thickness result. Machine class for uncoated plate is a different page, 1/4 inch steel, and it does not override this one.

Related

Welding thickness calculator

How to clean metal before welding

How to weld carbon steel

What is arc welding?

Frequently asked questions

What does AWS say causes metal fume fever?AWS Fact Sheet 25 says metal fume fever is caused primarily by exposure to zinc oxide fume. It says studies indicate the most common cause is overexposure to zinc fumes from welding, cutting, burning, or brazing galvanized steel. Symptoms include headache, fever, chills, muscle aches, nausea, and chest soreness, and AWS says to contact a physician if you encounter them.

What zinc oxide limit does AWS attribute to OSHA?AWS states that the current OSHA standard for zinc oxide fume is 5 milligrams per cubic meter of air, averaged over an eight-hour work shift. The same sheet states the ACGIH TLV as 2 mg/m³ as a time-weighted average and 10 mg/m³ as a short-term exposure limit. This page does not measure air.

What does the MIG tab return for 62 mils, and what does that not mean?If the steel under the coating measures 62 mils, the MIG function returns .023 inch wire at 55–63 amps and 193–212 inches per minute, and it labels a 120 volt machine OK. That is mild-steel thickness math. It is not a galvanized procedure, not a fume reading, and not permission to weld the coating.

Compiled with AI assistance from the sources below. Spot an error? Email jpanasuk@gmail.com.

Sources

American Welding Society, Safety and Health Fact Sheet No. 25, “Metal Fume Fever” (November 2025). https://aws-p-001-delivery.sitecorecontenthub.cloud/api/public/content/Fact-Sheet-No.25. Accessed October 3, 2026.

OSHA, “Controlling Hazardous Fume and Gases during Welding,” Fact Sheet DSG FS-3647 (March 2013). https://www.osha.gov/sites/default/files/publications/OSHA_FS-3647_WELDING.pdf. Accessed October 3, 2026.

Built by Jeremy Panasuk · About & how this was made · Methodology · Privacy · Contact · pages may contain affiliate links
