Repository: jpanasuk-netizen/weldingcalc

File: mig-vs-tig-for-aluminum.html
MIG vs TIG for Aluminum: Amps by Thickness

WeldingCalc
  
  Calculator
  1/4" steel welder
  Sheet metal: MIG vs TIG
  Beginner welder size

Home · Questions · MIG vs TIG for aluminum

MIG vs TIG for Aluminum

Built by Jeremy Panasuk. Published November 17, 2026.

This page is the process decision for aluminum: MIG or AC TIG, at four common thicknesses. Machine size for aluminum is on what size welder for aluminum; oxide, cleaning and a full TIG walk-through are on how to weld aluminum.

Quick answer: Lincoln Electric's 4043 aluminum data sheet lists 1/8 in. aluminum at 120 to 150 amps on MIG, with .030 to 3/64 wire, and 125 to 175 amps on AC TIG. Miller says short-circuit transfer should be avoided on industrial aluminum, and that pulsed MIG helps on thin gauge, where there is little room for error.

Pick a thickness

The picker prints the 4043 sheet's MIG row (DC reverse polarity, spray transfer) and its AC TIG row side by side for the same thickness. The sheet marks every row as a basic guideline that varies with joint design and number of passes.

Aluminum thickness 1/16 in.1/8 in.3/16 in.1/4 in.

The four rows

Thickness	MIG wire	MIG amps	MIG volts	AC TIG amps	

1/16 in.	.030	70–110	15–20	70–100	

1/8 in.	.030–3/64	120–150	20–24	125–175	

3/16 in.	.030–3/64	130–210	22–26	170–225	

1/4 in.	3/64–1/16	170–225	24–28	220–275	

Source: 4043 Aluminum Welding Wire & Rod technical information sheet (Harris Products Group, a Lincoln Electric company), recommended welding parameters, GMAW spray transfer DC reverse polarity and GTAW AC. Read November 17, 2026.

How to decide

Thin gauge. Miller says thin-gauge aluminum offers little room for error and that pulsed MIG can be especially beneficial there. Its guide also says a legacy 60 hertz AC TIG transformer can make small welds on thin material harder without over-welding and distortion, and that inverter-based, AC-capable TIG sources reduce prep time. Either way, thin aluminum rewards the newer machine.

Thicker sections. Miller says thicker aluminum is often welded successfully with conventional MIG spray transfer. On the 4043 sheet, every MIG row from 1/8 in. up is a spray-transfer row.

Short-circuit MIG. Miller says short-circuit transfer should be avoided on industrial aluminum. Unlike on steel, it says conventional short circuit is much more problematic on aluminum.

Wire feeding. Miller says push-only feeding of aluminum wire can be done only on a limited basis, and that a push-pull gun keeps tension on the wire and helps stop bird-nesting.

For the same choice on steel sheet, see MIG or TIG for sheet metal. Stick sits in a third column on MIG vs TIG vs stick welding, and flux-core wire on MIG vs TIG vs flux core.

Sources

Compiled with AI assistance from the sources below. Spot an error? Email jpanasuk@gmail.com.

Harris Products Group (Lincoln Electric), 4043 Aluminum Welding Wire & Rod technical information sheet. https://ch-delivery.lincolnelectric.com/api/public/content/a1a7b2fb551c4e55b5bf58575aa21f58?v=e2ecf232. Read November 17, 2026.

Miller Electric, Guide to Industrial Aluminum Welding. https://www.millerwelds.com/en-US/resources/knowledge-hub/aluminum-welding/guide-to-industrial-aluminum-welding. Read November 17, 2026.

Built by Jeremy Panasuk · About & how this was made · Methodology · Privacy · Contact · pages may contain affiliate links

File: mig-vs-tig-for-roll-cage.html
MIG vs TIG for a Roll Cage: Mild Steel vs 4130 Chromoly

WeldingCalc
  
  Calculator
  1/4" steel welder
  Sheet metal: MIG vs TIG
  Beginner welder size

Home · Questions · MIG vs TIG for a roll cage

MIG vs TIG for a Roll Cage

This page is the process call for cage tube only: mild steel or 4130 chromoly. Sheet metal and aluminum are on their own pages.

Quick answer: MIG vs TIG for a roll cage often comes down to the tube and the rulebook. Miller lists MIG or TIG for mild steel or 4130 chromoly cages, with sanctioning body rules possibly deciding: .030 to .035 in. ER70S-6 wire for mild steel MIG, ER80S-D2 for 4130 TIG. Lincoln's 4130 sample for .035 in. wall tube runs 20–40 amps.

Cage tube checker

Pick the tube material and enter the wall thickness. The checker prints Miller's process and filler row, Lincoln's preheat and stress-relief rule for 4130, and Lincoln's sample schedule. It does not quote any sanctioning body; check your own rulebook before you weld.

Tube material Mild steel4130 chromoly

Wall thickness (inches) 

What Miller and Lincoln say

Line	Source	

Full chassis and roll cage: typical materials mild steel or 4130 chromoly; “MIG or TIG is often recommended, and the choice may depend on sanctioning body rules”	Miller	

.030 to .035 in. ER70S-6 for mild steel with MIG; ER70S-2 for mild steel with TIG; ER80S-D2 for mild steel/4130 with TIG	Miller	

Roll cages are among the applications for its 4130 TIG procedures	Lincoln	

Thin wall tubing (under 0.120 in.) does not typically require the normal 300–400°F preheat; tube at 70°F or above	Lincoln	

Parts thicker than .120 in.: stress relieving recommended, 1,100°F optimum for tubing	Lincoln	

Filler: ER80S-D2; ER70S-2 or ER70S-6 acceptable, with slightly lower weld strength	Lincoln	

Sample: .035 in. wall, ER80S-D2 .035 in., DCEN, 20–40 amps, 9–12 V	Lincoln	

Do not quench; let the weld cool slowly	Lincoln	

Miller's guide was posted April 12, 2025. Both pages read November 24, 2026.

How to use it

For a mild steel cage, either process is on Miller's list, so the rulebook and your machine decide. For a mild steel cage on MIG, start from the MIG wire speed chart. For 4130, Miller's filler row is TIG only, and Lincoln's procedure is TIG. Set amps for your wall thickness with the TIG amps by thickness chart.

Long cage welds can run a small machine hard, so check your welder's duty cycle. Lincoln's prep steps (remove oxides and burrs within 3 in. of the weld, acetone wipe) match our guide on how to clean metal before welding. Sheet metal tabs and panels are a different call; see MIG or TIG for sheet metal.

Limits

Neither source is a racing rulebook. This page does not quote any sanctioning body's process or tube rules because none was read for it. Lincoln says the suitability of its procedures must be evaluated for your specific application.

Sources

Compiled with AI assistance from the sources below. Spot an error? Email jpanasuk@gmail.com.

Miller Electric, “Motorsports Welding and Racing Repair Guide.” https://www.millerwelds.com/en-US/resources/knowledge-hub/automotive-welding/motorsports-welding-and-racing-repair-guide. Posted April 12, 2025. Read November 24, 2026.

Lincoln Electric, “TIG Welding Chrome-Moly Tubing.” https://www.lincolnelectric.com/en/Welding-and-Cutting-Resource-Center/Welding-How-Tos/TIG-Welding-Chrome-Moly-Tubing. Read November 24, 2026.

Built by Jeremy Panasuk · About & how this was made · Methodology · Privacy · Contact · pages may contain affiliate links

File: mig-vs-tig-vs-flux-core.html
MIG vs TIG vs Flux Core: Solid Wire or Which Flux-Core Wire

WeldingCalc
  
  Calculator
  1/4" steel welder
  Sheet metal: MIG vs TIG
  Beginner welder size

Home · Questions · MIG vs TIG vs flux core

MIG vs TIG vs Flux Core

This page picks the wire and the shielding: solid MIG wire, self-shielded flux core, or gas-shielded flux core. TIG is not a wire in that set. Thickness ranges for MIG, TIG, and stick are on MIG vs TIG vs stick welding. Sheet-metal process choice is on MIG or TIG for sheet metal.

Quick answer: Self-shielded flux core needs no gas bottle, so Miller calls it ideal for welding outdoors or in wind, with excellent penetration on 16 gauge and thicker. MIG runs solid wire under shielding gas, most often 75% argon and 25% CO2, for cleaner welds on thin metal. Lincoln says raising gas flow more than 5 to 10% won't fix a breeze.

As an Amazon Associate I earn from qualifying purchases. The Amazon links below are affiliate links; they don't change the math.

Flux core welding wire on Amazon

Pick a wire

Where IndoorsOutdoors
Wind No windA breeze or wind
Metal thickness 24 gauge up to under 16 gauge16 gauge up to under 3/16 in.3/16 in. and thicker
Gas bottle Yes, I have a gas bottleNo gas bottle

Three wires

Wire	Shielding	Where the sources point it	Polarity	

Solid MIG wire	Gas bottle. Most common gas is 75% argon and 25% CO2.	Clean-looking weld on less than 3/16 in. down to 24 gauge. Wind can blow the gas off.	Not stated on these pages	

Self-shielded flux core	No bottle. The flux makes the shielding gas.	Ideal outdoors or in wind. Excellent penetration on 16 gauge and thicker.	DC- for most types	

Gas-shielded flux core	Bottle plus slag. 100% CO2, or 75 to 85% argon with the balance CO2. 75% argon and 25% CO2 is the most popular.	Thicker metal, or out of position. Preferred indoors. Wind still blows the gas off.	DC+	

Solid-wire gas, the thin-metal range, the outdoor line, and the 16-gauge penetration line: Miller, Solid Wire Versus Flux-Cored Wire. Polarity and the gas-shielded gas mixes: Lincoln, Self Shielded vs Gas Shielded Flux Cored Electrodes. The 5 to 10% flow limit is the other Lincoln page, cited below.

What Miller and Lincoln use to choose

The gas bottle is the hard stop. Miller says MIG feeds a solid wire and needs shielding gas from a pressurized bottle, and that gas-shielded flux-cored wire needs external shielding gas too. Self-shielded flux-cored wire does not. Lincoln splits the same family into FCAW-S (self-shielded) and FCAW-G (gas-shielded). Without the bottle, FCAW-G and solid wire are not available.

Wind is the next stop. Miller says solid wire and gas-shielded flux-cored wire are difficult in wind, because losing the gas leaves porosity in the bead, and calls self-shielded wire ideal outdoors or in windy conditions. That portability is why Miller points it at agricultural work far from the shop. Machine class for that work is on what size welder for farm repair. Lincoln says you can raise flow between 5 and 10% for a breeze. Anything more will not solve it and will probably worsen it: the extra gas can bounce off the metal, mix with air, and swirl back into the weld. Lincoln's fixes are a non-flammable barrier (a welding screen, or a weld blanket on a frame) or a flux-cored process that needs no shielding gas.

Thickness is the shop choice, once the air is still and a bottle is there. Miller says solid wire makes a clean-looking weld on material less than 3/16 in. thick down to 24-gauge sheet, and gives a short-circuit example: .030 in. solid wire at 18-19 volts and 160-170 amps with 75% argon and 25% CO2. The same page says the most common solid combination is .035 in. wire with that gas, and that a .035 in. wire on thicker material from a 115-volt circuit may not have the amperage, which raises the chance of cold lap or lack of fusion. Outlet and nameplate limits are on what size welder for a 120V outlet. For thicker metal, or for overhead and vertical-up, Miller says to consider gas-shielded flux-cored wire. Lincoln prefers that wire indoors and says it needs the external gas; without the gas, the bead goes porous. On 16 gauge and thicker, Miller says self-shielded wire also gives excellent penetration. That sentence sits in the outdoor section. It is not a reason to drop a still-air, bottled solid-wire weld on metal that is still under 3/16 in.

For a first process, Lincoln's repair answer leans toward stick or flux-cored when the work is outside, because there is no bottle to carry, and toward MIG when you want a better-looking bead and no slag, with the outdoor limit that comes with the bottle. MIG, Lincoln says there, is best on thin metal. How that lines up with a first machine is on the best beginner welder.

Flux-core wire is a steel choice. For aluminum, the decision is between MIG and AC TIG: MIG vs TIG for aluminum.

Miller's filler rows for a mild steel or 4130 cage are on MIG vs TIG for a roll cage.

How to use the pick

Set the four controls, read the wire, then open the welding calculator and enter the thickness you measured. The MIG tab's shielding control has two choices: 75/25, and flux-core with no gas. Use 75/25 for solid wire. Use flux-core, no gas, for self-shielded wire. Gas-shielded flux core is not a third choice on that tab, so do not treat the no-gas setting as this wire. Neither wire is "better" in Miller's close: both make sound welds when the settings match the job. Clean the steel first. Flux-cored wire tolerates more rust, mill scale, and oil than solid wire, and Miller still says cleaning is the right preparation.

FAQ

Does self-shielded flux core need a gas bottle?

No. Miller says the weld pool is protected by gas from the burning flux, so there is no external tank. Lincoln calls that FCAW-S and says it is popular outdoors because wind blows external gas away.

Will more shielding gas fix a breeze?

Lincoln says you can raise flow between 5 and 10% for a breeze. Anything more will not solve it and will probably worsen it, including porosity. Block the breeze with a non-flammable screen or a weld blanket, or switch to flux-cored wire that needs no shielding gas.

Which wire is for thin metal?

Miller says solid wire produces a clean-looking weld from less than 3/16 in. down to 24 gauge. The short-circuit example on that page is .030 in. wire at 18-19 volts and 160-170 amps with 75% argon and 25% CO2. Lincoln says MIG is best on thin metal, such as car body panels, and that the bottle limits outdoor work.

Compiled with AI assistance from the sources below. Spot an error? Email jpanasuk@gmail.com.

Sources

Miller Electric, "Solid Wire Versus Flux-Cored Wire: When to Use Them and Why." https://www.millerwelds.com/en-US/resources/knowledge-hub/mig-welding/how-to/solid-wire-versus-flux-cored-wire-when-to-use-them-and-why. Posted Jul 16, 2024. Accessed Nov 10, 2026.

Lincoln Electric, Arc Magazine, "Ask the Experts," Summer 2015. https://www.lincolnelectric.com/en/Welding-and-Cutting-Resource-Center/Arc-Magazine/Issues/2015-Summer_Issue-Landing-Page/Magazine-Article---Summer15---Ask-The-Experts. Dated July 15, 2015. Accessed Nov 10, 2026.

Lincoln Electric, "Self Shielded vs Gas Shielded Flux Cored Electrodes." https://www.lincolnelectric.com/en/welding-and-cutting-resource-center/weld-solutions/self-shielded-vs-gas-shielded-flux-cored-electrodes. Accessed Nov 10, 2026.

Built by Jeremy Panasuk · About & how this was made · Methodology · Privacy · Contact · pages may contain affiliate links

File: mig-vs-tig-vs-stick-welding.html
MIG vs TIG vs Stick Welding: Thickness Ranges and Which to Pick

WeldingCalc
  
  Calculator
  1/4" steel welder
  Sheet metal: MIG vs TIG
  Beginner welder size

Home · Questions · MIG vs TIG vs stick

MIG vs TIG vs Stick Welding

Full breakdown: MIG or TIG for sheet metal.

Quick answer: Miller rates its Multimatic 215, one machine that runs all three processes, for 24 gauge to 3/8 in. mild steel on MIG, 24 gauge to 1/4 in. on TIG, and 16 gauge to 3/8 in. on stick. Lincoln Electric says MIG takes the least operator skill, while stick needs the least equipment and is the easiest to move.

As an Amazon Associate I earn from qualifying purchases. The Amazon links below are affiliate links; they don't change the math.

Multiprocess welders on Amazon

Pick a process for your job

Metal thickness 24 gauge18 gauge16 gauge1/8 in.3/16 in.1/4 in.3/8 in.Over 3/8 in.
Metal Mild steelAluminum
Where Indoors, at a benchMoving around a site

Thickness ranges on one machine

Process	Steel	Aluminum	

MIG (GMAW)	24 ga.–3/8 in.	18 ga.–3/8 in.	

TIG (DC)	24 ga.–1/4 in.	not listed	

Stick (SMAW)	16 ga.–3/8 in.	not listed	

Source: Miller Multimatic 215 spec sheet (DC/12.59), weld thickness. Product page: Multimatic 215.

What Lincoln says about each process

Process	Strength	Trade-off	

MIG	Least operator skill; welds thinner material than stick	Equipment is more complex, more costly and traditionally less portable	

Stick	Least equipment, easy to set up or move; usually the least expensive	More operator skill; stops to change rods and chip slag	

TIG	High-quality welds on almost any weldable metal; very low amperage for thin sheet	Slowest deposition rate; torch, filler and foot pedal take coordination	

Source: Lincoln Electric, Choosing a Welding Power Source.

Welding aluminum instead of steel? The process choice changes; see MIG vs TIG for aluminum.

How to choose

Start with the metal. If it is under 16 gauge, the stick range on this machine does not reach it, so MIG or TIG it is. For thin sheet, see MIG or TIG for sheet metal. If you are new, Lincoln's point about skill matters most: MIG is the easiest start. See the best beginner welder and what size welder for a home garage.

If you carry the machine to the work, Lincoln's point about equipment matters: stick needs the least of it. See how to choose a stick welder, and for the basics behind all three, what arc welding is.

FAQ

Which process is easiest to learn?

Lincoln Electric says MIG (GMAW) requires the least operator skill, because the machine feeds the wire. It says TIG and stick both take more operator skill.

Which welds the thinnest metal?

On the Multimatic 215 spec sheet, MIG and TIG both start at 24 gauge steel and stick starts at 16 gauge. Lincoln Electric adds that TIG can be controlled at very low amperages, which suits thin sheet.

Which is most portable?

Lincoln Electric says stick takes the least equipment, which makes it easy to set up or move, and that MIG equipment is traditionally less portable.

Can one machine do all three?

Yes. The Multimatic 215 is one Miller machine that runs MIG, flux-cored, DC TIG and stick, per the spec sheet.

For the wire and shielding choice — solid MIG wire, self-shielded flux core, or gas-shielded flux core — see MIG vs TIG vs flux core.

Compiled with AI assistance from the sources below. Spot an error? Email jpanasuk@gmail.com.

Sources

Miller Electric, Multimatic 215 spec sheet, index DC/12.59. https://contenthub.itwwelding.com/api/public/content/miller-electric-mfg-llc/spec-sheet/PIM/5e3805-dc12-59.pdf. Accessed Oct 27, 2026.

Miller Electric, Multimatic 215 product page. https://www.millerwelds.com/equipment/welders/multiprocess/multimatic-215-multiprocess-welder-m30090.

Lincoln Electric, Choosing a Welding Power Source. https://www.lincolnelectric.com/en/Welding-and-Cutting-Resource-Center/Welding-How-Tos/Choosing-a-Welding-Power-Source. Accessed Oct 27, 2026.

Built by Jeremy Panasuk · About & how this was made · Methodology · Privacy · Contact · pages may contain affiliate links

File: mig-wire-speed-chart.html
MIG Settings Chart: Wire Speed & Amps by Thickness

WeldingCalc
  Calculator

MIG wire speed chart (ipm)

Starting points for ER70S-6 mild steel with 75/25 gas, short-circuit and low-globular transfer.

Wire speed — wire feed speed, or WFS — is the single most misused dial on a MIG machine. Beginners treat voltage as the heat control and leave the wire speed wherever the machine was last set, which is exactly backwards: on a constant-voltage MIG power source, wire speed is the amperage control. The machine self-balances so that the wire burns off at the tip at the same rate the feeder pushes it. Feed faster and the arc pulls more amps to melt the extra wire; feed slower and amperage drops. Voltage, meanwhile, sets arc length and bead profile. Get that relationship straight and every chart below starts to make sense.

Quick answer: For 1/8" mild steel with 0.035" wire, run about 190–230 ipm paired with 18–19 V (roughly 100–120 A). Wire speed is the amperage dial on a MIG machine.

Wire speed chart by wire diameter and thickness

Material	Wire	WFS (ipm)	Voltage	≈ Amps	

24 ga (0.023")	0.023"	90–120	13–14.5	30–45	

  18 ga (0.045")	0.023"	150–200	14.5–15.5	55–70	

  16 ga (0.062")	0.030"	190–240	15.5–17	70–90	

  1/8" (0.125")	0.035"	190–230	18–19	100–120	

  3/16" (0.187")	0.035"	260–320	19.5–21	130–160	

  1/4" (0.250")	0.045"	220–280	21–23	160–200	

  3/8"+ (multi-pass)	0.045"	300–380	24–28	200–260	

The wire-diameter choice comes first, because the same thickness can be welded with more than one wire size. A common machine-maker rule: 0.023" wire for material under 3/32", 0.030" through 3/16", and 0.035" above that. 0.045" wire is really a spray-transfer and heavy-fabrication size — it needs the amps that 1/4" and thicker plate demand, and it will not run a stable short-circuit arc on thin sheet no matter where you set the feeder. Our MIG calculator applies exactly these wire-size rules when it picks a diameter for your thickness.

What the MIG tab prints

The chart above is this page’s starting table. The MIG tab is a separate function. These are the windows it prints for mild steel with 75/25 gas. They are not interpolated from the chart rows.

Enter	Wire	Amps	Wire speed	Power line	

62 mils (the helper’s 1/16")	0.023"	55–63 A	193–212 ipm	120 V machine OK	

125 mils (1/8")	0.030"	100–115 A	200–220 ipm	120 V machine OK	

188 mils (3/16")	0.035"	170–196 A	272–299 ipm	220 V machine	

250 mils (1/4")	0.045"	200–230 A	240–264 ipm	220 V machine	

At 125 mils the function picks 0.030 inch wire because 125 is under 188. Amps are round(125 × 0.8 / 5) × 5 = 100, and the window is 100 through round(100 × 1.15) = 115. Wire speed is round(100 × 2.0) = 200, through round(200 × 1.1) = 220. Gas flow prints 20–25 CFH. Open the MIG tab and enter those mils if you want the card, not this paragraph, to be the source of the number.

The ipm formula behind the chart

Every row above can be reproduced with a simple published approximation: wire speed (ipm) ≈ amperage × k, where k depends on wire diameter — about 3.5 for 0.023" wire, 2.0 for 0.030", and 1.6 for 0.035". Those are the same coefficients our calculator uses. For 0.045" wire, published manufacturer charts put the factor closer to 1.2–1.4 in the spray range, which is why we show 0.045 settings as a chart row rather than a calculator output. Check the arithmetic against the table: 0.035" wire at 110 A gives 110 × 1.6 ≈ 176 ipm, and the tuned window of 190–230 ipm sits just above — the formula lands you in the neighborhood, the test bead lands you on the number.

The worked 1/8 inch example behind those multipliers is what size welder for 1/8 inch steel.

Why wire speed matters more than you think

Wire speed controls three things at once: heat input (via amperage), deposition rate (how much filler lands per minute), and bead profile. Run it low and you get a tall, ropey, cold lap bead with fusion problems at the toes — the weld looks fine and fails in bending. Run it high for the voltage and the wire dips into the puddle, pops, and spatters. Because voltage and wire speed are paired, the practical tuning method is always the same: set voltage for the thickness, then trim wire speed until the arc sounds like frying bacon — a steady crackle, not hissing (too slow) and not popping (too fast).

Gas type shifts the picture slightly. With C25 (75% argon / 25% CO2), short-circuit settings are the industry default. Straight CO2 runs hotter and more globular, so bump voltage 1–2 V and drop wire speed a touch for the same puddle. Flux-core (E71T-11) is self-shielded and runs about 10–15% slower wire speed at the same amperage with the polarity considerations your machine manual specifies. Aluminum MIG is its own world: 0.030"/0.035" 4043 or 5356, 100% argon, a spool gun, and wire speeds roughly 1.5–2× the steel numbers because aluminum wire is soft and feeds fast.

Welding a mild steel cage on MIG? Miller's wire pick for it is on MIG vs TIG for a roll cage.

Common wire speed mistakes

Chasing the dial number instead of the sound. Machine calibrations differ; a "200" on one feeder is not 200 on another. Tune by arc sound and bead shape, using the chart only as the first coupon.

  Turning up wire speed to fix a cold weld without touching voltage. Past the pairing window you get spatter and drippy toes, not more heat. Raise voltage and speed together in small steps.

  Running 0.045" wire on thin material. It cannot short-circuit stably at the low amps thin sheet needs; stubbing and erratic arcs follow. Drop to 0.023" or 0.030".

  Ignoring stick-out. Longer stick-out (past ~3/8") drops effective amperage and changes the burn-off balance, so a speed that was correct at 1/4" stick-out runs cold at 3/4". Keep stick-out consistent.

  Feeding through a worn contact tip. A worn tip adds drag and micro-slips; the machine reads the set speed but the arc stutters. Replace tips cheap and often — and match the tip size exactly to the wire.

  Forgetting that wire speed equals deposition cost. If you're burning a lot of wire on production or repeat jobs, run the weld cost calculator to see what your ipm setting actually costs per joint in wire and gas.

Watch your duty cycle at high wire speeds

The top rows of the chart — 0.045" wire at 200–260 A — will trip the thermal protector on hobby-class machines faster than any other setting. Before planning a long multi-pass session in that range, check what your machine can actually sustain with the duty cycle calculator; a 150 A machine rated at 30% gives you about three minutes of welding out of every ten at those settings.

As an Amazon Associate I earn from qualifying purchases. The Amazon links below are affiliate links; they don't change the math.

Wire we run
  ER70S-6 wire and MIG consumables: ER70S-6 .030 wire on Amazon · contact tips on Amazon

FAQ

What wire speed should I use for 1/8 steel with 0.035 wire?

About 190–230 ipm with 0.035" (0.9 mm) ER70S-6 wire, paired with 18–19 V, puts roughly 100–120 A into 1/8" mild steel for short-circuit transfer. Increase wire speed until the bead ties in flat; if the arc drips or snuffs, back off 10 ipm.

Does higher wire speed mean higher amperage?

Yes — wire speed is the amperage dial on a MIG machine. Burn-off at the tip must equal wire feed, so pushing more ipm pulls more amps. Voltage sets arc length and bead profile; wire speed sets heat and deposition.

What is the formula for MIG wire speed in ipm?

A common machine-setting approximation is wire speed (ipm) ≈ amperage × k, where k is about 3.5 for 0.023" wire, 2.0 for 0.030", and 1.6 for 0.035" wire — the same coefficients our MIG calculator uses. For 0.045" wire in spray transfer, published charts put the factor closer to 1.2–1.4. Treat the result as a starting window and tune on scrap.

What happens if MIG wire speed is too slow?

The wire burns back to the contact tip and stubs, the arc hisses instead of crackles, and the bead sits tall, narrow, and cold with poor fusion at the toes. Too fast and the wire drips into the puddle, pops, and throws spatter. Fix speed by ear first, then by bead shape.

Does wire speed change with gas type?

Modestly. For the same amperage, C25 (75/25 argon/CO2) short-circuit settings hold for straight CO2 with a 1–2 V bump and slightly slower wire feed to keep the arc from getting too fluid. Flux-core (E71T-11) runs about 10–15% slower ipm at the same amperage and needs no gas at all.

Built by Jeremy Panasuk · About & how this was made · Methodology · Privacy · Contact · pages may contain affiliate links

Sources & Standards

Solid-wire MIG starting points on this site follow the Miller page below: 1 amp per .001 inch of steel, and the wire-speed multipliers.

Miller Electric, MIG Welding: Setting the Correct Parameters

Frequently asked questions

Is this calculator free?Yes — free to use, no signup, no email required.

How accurate is the estimate?Estimates follow industry-standard sizing rules and common safety margins. Always confirm with a licensed professional for final sizing.

Can I use this on mobile?Yes — the page is fully responsive and works on phones, tablets, and desktop.

More free calculators:

  About WeldingCalc
  Best Beginner Welder by the Thickness You'll Actually Weld (2026)
  Contact WeldingCalc
  Welding Duty Cycle Calculator
  Welding Thickness Calculator [Free] | WeldingCalc
  Free MIG/TIG/Stick Settings Card
  MIG or TIG for 16–20 Gauge Sheet Metal? (2026)
  MIG Wire Speed Chart by Thickness & Amperage
  Privacy Policy
  What Size Welder for 1/4 Inch Steel? (2026)
  TIG Amps by Material Thickness
  Topic map
  Welding Cost Per Foot Calculator

File: privacy.html
Privacy Policy | Welding Calculator

WeldingCalc
  
  Calculator
  1/4" steel welder
  Sheet metal: MIG vs TIG
  Beginner welder size
  About

Privacy Policy

Last updated: October 6, 2026

WeldingCalc (welding-calculator.com) is a free welding calculator site owned by Jeremy Panasuk, New Auburn, Wisconsin. Contact: jpanasuk@gmail.com.

Information we collect

The calculators run entirely in your browser. The values you enter (thickness, amperage, wire diameter, and similar inputs) are not transmitted to or stored on our servers. They exist only in your browser session. We do not require accounts and do not collect names, emails, or personal profiles through the calculators.

Scripts this site loads

Pages load first-party files from this domain: assets/styles.css, and on some pages assets/app.js and assets/monetization.js. Those scripts do not send calculator inputs to a server. On the homepage, assets/monetization.js stores one value in your browser’s session storage so it can remember whether you dismissed the Amazon link bar. That value stays on your device.

Advertising

This site does not load Google AdSense or any other advertising script.

Affiliate links

Some pages contain affiliate links to Amazon.com (Amazon Associates), using the tag generatorsi0d-20. If you follow an affiliate link and buy something, the site may earn a commission. Amazon can set its own cookies after you leave this site. Affiliate links do not change the calculator math.

Other outbound links

The homepage and topic map include a plain link to tiktok.com/@3jsa7. That link is in the page HTML. This site does not embed TikTok or load a TikTok script.

Analytics and cookies

We do not run our own analytics and we do not set our own tracking cookies.

Contact

Questions about this policy? Email jpanasuk@gmail.com.

Sources & Standards

Solid-wire MIG starting points on this site follow the Miller page below: 1 amp per .001 inch of steel, and the wire-speed multipliers.

Miller Electric, MIG Welding: Setting the Correct Parameters

Built by Jeremy Panasuk · About & how this was made · Methodology · Privacy · Contact · pages may contain affiliate links

Frequently asked questions

Is this calculator free?Yes — free to use, no signup, no email required.

How accurate is the estimate?Estimates follow industry-standard sizing rules and common safety margins. Always confirm with a licensed professional for final sizing.

Can I use this on mobile?Yes — the page is fully responsive and works on phones, tablets, and desktop.

Where does the math come from?Formulas are shown inline on the result panel so you can verify each step yourself.

More free calculators:

  About WeldingCalc
  Best Beginner Welder by the Thickness You'll Actually Weld (2026)
  Contact WeldingCalc
  Welding Duty Cycle Calculator
  Welding Thickness Calculator [Free] | WeldingCalc
  Free MIG/TIG/Stick Settings Card
  MIG or TIG for 16–20 Gauge Sheet Metal? (2026)
  MIG Wire Speed Chart by Thickness & Amperage
  Privacy Policy
  What Size Welder for 1/4 Inch Steel? (2026)
  TIG Amps by Material Thickness
  Topic map
  Welding Cost Per Foot Calculator

File: quarter-inch-steel.html
What Size Welder for 1/4 Inch Steel? (2026)

WeldingCalc
  
  Calculator
  1/4" steel welder
  Sheet metal: MIG vs TIG
  Beginner welder size

What size welder for 1/4 inch steel?

Built by Jeremy Panasuk. Published September 4, 2026. Updated October 6, 2026.

At 250 mils the stick tab stays inside a 140 A range. The MIG tab does not.

Quick answer: At 250 mils the stick tab prints 1/8" E7018 at 90–140 A and “120 V machine OK,” because that window sits inside the Handler 140’s 25–140 A range. The MIG tab prints 0.045" wire at 200–230 A and a 220 V machine.

Short answer

This site’s marker for 1/4 inch is 250 mils. On the stick tab, half of 250 is 125, and 125 is still the 1/8 inch rod (the 5/32 inch band starts above 128). Clean metal prints E7018 at 90–140 A. Rusty metal prints E6011 at 75–125 A. Both windows sit inside the Handler 140’s published 25–140 A range on 115 V, so the power line prints “120 V machine OK.” That is the stick answer. It is not the MIG answer.

On the MIG tab, 250 mils selects 0.045 inch wire. Amps are round(250 × 0.8 / 5) × 5 = 200, and the printed window is 200–230 A. Wire speed is round(200 × 1.2) = 240, through round(240 × 1.1) = 264 ipm. Power prints “220 V machine.” 200 A is above the Handler 140’s 140 A top.

The math behind it

The rod rule in the function is diameter about half the thickness, and never under 1/16 inch. For 250 mils that half is 125 mils, which selects 1/8 inch. The 1/8 inch E7018 window stored in the function is 90–140 A. The 1/8 inch E6011 window is 75–125 A. The voltage line does not look at the 250-mil thickness. It looks at whether both ends of the selected window are inside 25–140 A. They are, so a 115 V Handler-class range covers the rod. The thermal limit is separate. The Handler sheet rates 90 A at 20 percent, not 140 A at 20 percent.

On the duty tab, enter 90 A at 20 percent and set actual amps to 140, the top of the E7018 window. Duty is 20 × (90 / 140)² = 8.265, which the tab rounds to 8 percent. Weld time is 0.8 minutes of the 10-minute cycle. Cool-down is 9.2 minutes. The stick window fits the amp range. It does not fit a long bead at the top of that window on this rating.

What each tab prints at 250 mils

Tab	Input	What it prints	

Stick, clean	250 mils	1/8" E7018, 90–140 A, 120 V machine OK	

Stick, rusty	250 mils	1/8" E6011, 75–125 A, 120 V machine OK	

MIG, 75/25	250 mils	0.045" wire, 200–230 A, 240–264 ipm, 220 V machine	

TIG, mild steel	250 mils	200–300 A, midpoint 250, 3/32" tungsten, 3/32" filler, DCEN	

Duty	90 A at 20%, welding at 140 A	8%, 0.8 min on, 9.2 min off	

The TIG band is 80 to 120 percent of 250, rounded: 200 and 300. That is the steel factor of 1.0. It is not an aluminum row. The stick chart that lists every rod window the function stores is on the stick welding amperage chart.

When the plate is 3/8 inch steel, the single-pass question changes.

Joints change the answer

A 1/4 inch outside corner is not the same joint as a 1/4 inch butt. The calculator does not change its window for joint type. If the only machine in the shop is the Handler class above, a beveled joint is still the same 90–140 A stick window. It is not a second, higher amp number.

The generator footnote

Running that 200 A machine on a job site without shore power? A stick welder is one of the nastiest loads a portable generator sees — constant surge cycling. Size the generator properly at GeneratorSizer before you buy, not after the breaker trips.

If the 1/4 inch plate is rusty or still has paint, the stick tab’s clean-versus-rusty switch is on how to clean metal before welding. Miller’s 125 A solid-wire example for 1/8 inch steel, set beside this site’s MIG tab, is on how to weld carbon steel. If the plate is galvanized, thickness math does not replace the fume controls on how to weld galvanized steel safely.

A common mistake

Treating the stick tab’s “120 V machine OK” as permission to run the MIG tab’s 200–230 A window on the same outlet. The voltage line follows the rod window. The MIG line follows thickness. At 250 mils they disagree, and both are doing what the function says.

Limits, and when to call a pro

Nothing here is a weld procedure or a structural sign-off. Hitch receivers, engine mounts, and any joint that carries a load need a qualified procedure. The calculator tells you which of its windows the thickness lands in.

Frequently asked questions

What does the stick tab print for 250 mils?250 mils is this site’s 1/4 inch marker. Clean metal prints 1/8 inch E7018 at 90–140 A. Rusty metal prints 1/8 inch E6011 at 75–125 A. Both windows sit inside the Handler 140’s 25–140 A range, so the power line prints 120 V machine OK.

What does the MIG tab print for 250 mils?0.045 inch wire, 200–230 A, 240–264 inches per minute, and a 220 V machine. 200 A is above the Handler 140’s 140 A top, so that MIG window is not a 115 V Handler job.

Compiled with AI assistance from the sources below. Spot an error? Email jpanasuk@gmail.com.

Sources

Hobart Handler 140 spec sheet. https://www.weldingsuppliesfromioc.com/cdn/shop/files/Hobart_Handler_140_spec.pdf. Accessed October 6, 2026.

← Back to the welding thickness calculator

Sources & Standards

Solid-wire MIG starting points on this site follow the Miller page below: 1 amp per .001 inch of steel, and the wire-speed multipliers.

Miller Electric, MIG Welding: Setting the Correct Parameters

As an Amazon Associate I earn from qualifying purchases. The Amazon links below are affiliate links; they don't change the math.

Affiliate
  Shop gear matched to this page: 200 A MIG for 1/4" on Amazon · stick welders on Amazon · 7018 rods on Amazon

Built by Jeremy Panasuk · About & how this was made · Methodology · Privacy · Contact · pages may contain affiliate links

Frequently asked questions

Is this calculator free?Yes — free to use, no signup, no email required.

How accurate is the estimate?Estimates follow industry-standard sizing rules and common safety margins. Always confirm with a licensed professional for final sizing.

Can I use this on mobile?Yes — the page is fully responsive and works on phones, tablets, and desktop.

More free calculators:

  About WeldingCalc
  Best Beginner Welder by the Thickness You'll Actually Weld (2026)
  Contact WeldingCalc
  Welding Duty Cycle Calculator
  Welding Thickness Calculator [Free] | WeldingCalc
  Free MIG/TIG/Stick Settings Card
  MIG or TIG for 16–20 Gauge Sheet Metal? (2026)
  MIG Wire Speed Chart by Thickness & Amperage
  Privacy Policy
  What Size Welder for 1/4 Inch Steel? (2026)
  TIG Amps by Material Thickness
  Topic map
  Welding Cost Per Foot Calculator

File: stick-electrode-amperage-data.html
Stick electrode amperage data by rod size (maker data sheets) | Welding Calculator

WeldingCalc
  
  Calculator
  Topics
  About

Stick electrode amperage by rod and diameter

Hobart data sheets put a 1/8 in. E7018 rod at 90 to 150 amps (130 optimum) and a 1/8 in. E6011 at 80 to 125 amps (100 optimum). A 3/32 in. E6013 runs 40 to 80 amps. Hobart says to cut amperage about 15 percent for vertical and overhead welds.

Last updated: October 10, 2026.

Built by Jeremy Panasuk.

Every row is from a Hobart Brothers electrode data sheet, linked in the Source column. Hobart says to reduce amperage about 15% when welding out of position (vertical and overhead). If your rod package prints a different range, use the package.

The data (15 rows)

Figures as published by Hobart 12 data sheet, Hobart 335A data sheet, Hobart 418 data sheet, Hobart 447A data sheet. Sources accessed October 10, 2026. Each row links to the page or document the number was read from.

Electrode	AWS class	Diameter (in)	Current	Min A	Max A	Optimum A	Source	

Hobart 335A	E6011	3/32	AC or DCEP	60	90	60	Hobart 335A data sheet	

Hobart 335A	E6011	1/8	AC or DCEP	80	125	100	Hobart 335A data sheet	

Hobart 335A	E6011	5/32	AC or DCEP	130	160	140	Hobart 335A data sheet	

Hobart 335A	E6011	3/16	AC or DCEP	160	190	180	Hobart 335A data sheet	

Hobart 418	E7018 H4R / E7018-1 H4R	3/32	DCEP or AC	75	100	90	Hobart 418 data sheet	

Hobart 418	E7018 H4R / E7018-1 H4R	1/8	DCEP or AC	90	150	130	Hobart 418 data sheet	

Hobart 418	E7018 H4R / E7018-1 H4R	5/32	DCEP or AC	110	230	170	Hobart 418 data sheet	

Hobart 418	E7018 H4R / E7018-1 H4R	3/16	DCEP or AC	150	300	220	Hobart 418 data sheet	

Hobart 418	E7018 H4R / E7018-1 H4R	1/4	DCEP or AC	270	380	340	Hobart 418 data sheet	

Hobart 447A	E6013	3/32	AC, DCEN or DCEP	40	80	70	Hobart 447A data sheet	

Hobart 447A	E6013	1/8	AC, DCEN or DCEP	70	120	100	Hobart 447A data sheet	

Hobart 447A	E6013	5/32	AC, DCEN or DCEP	130	160	150	Hobart 447A data sheet	

Hobart 12	E6012	1/8	DCEN or AC	75	130	120	Hobart 12 data sheet	

Hobart 12	E6012	5/32	DCEN or AC	120	200	180	Hobart 12 data sheet	

Hobart 12	E6012	3/16	DCEN or AC	150	250	200	Hobart 12 data sheet	

Download

Download the CSV (15 rows, updated 2026-10-10). Same rows as the table, plus each row's source URL and access date.

Cite this data

Suggested citation:

Panasuk, J. (2026). Stick electrode amperage by rod and diameter. welding-calculator.com. https://welding-calculator.com/stick-electrode-amperage-data.html (accessed YYYY-MM-DD). Underlying figures: Hobart Brothers electrode data sheets.

BibTeX:

@misc{panasuk2026weldingcalc,
  author = {Panasuk, Jeremy}, title = {Stick electrode amperage by rod and diameter}, year = {2026},
  howpublished = {\url{https://welding-calculator.com/stick-electrode-amperage-data.html}}, note = {Data from Hobart Brothers electrode data sheets; accessed YYYY-MM-DD} }

Please cite the original source too. Questions or corrections: jpanasuk@gmail.com.

Sources

Hobart 12 data sheet. Accessed October 10, 2026.

Hobart 335A data sheet. Accessed October 10, 2026.

Hobart 418 data sheet. Accessed October 10, 2026.

Hobart 447A data sheet. Accessed October 10, 2026.

License

All rights reserved. Citation and non-commercial reuse are fine with a link back to this page. The underlying figures belong to the original publishers; this page only compiles them.

Use it with the calculator

Run your own numbers on the homepage calculator. How this site handles sources is on the methodology page. Related guides: stick welding amperage chart, how to choose a stick welder, quarter inch steel, what size welder for 1 8 inch steel.

Welding up or down a joint? See the best welding rod for vertical down.

Compiled with AI assistance from the sources linked above. Spot an error? Email jpanasuk@gmail.com.

Built by Jeremy Panasuk · About & how this was made · Methodology · Privacy · Contact · pages may contain affiliate links
