Repository: jpanasuk-netizen/weldingcalc

File: what-size-welder-for-3-16-inch-steel.html
3/16 Inch Steel Welder Size: ~190 Amps (MIG Rule of Thumb)

WeldingCalc
  
  Calculator
  1/4" steel welder
  Sheet metal: MIG vs TIG
  Beginner welder size

Home · Questions · 3/16 inch steel

What Size Welder Do I Need for 3/16 Inch Steel?

Built by Jeremy Panasuk. Published October 2, 2026. Updated October 6, 2026.

Full breakdown: what size welder for 1/4 inch steel.

Three-sixteenths is 1.5 times Miller’s 1/8 in example: .125 × 1.5 = .1875 in, and .1875 ÷ .001 = 187.5 A, about 190 A, for single-pass solid-wire MIG (Miller parameters). A Millermatic 211 on 120 V is published only to 3/16 in steel and only 30–130 A, so 187.5 A is outside that range and inside the 240 V range of 30–230 A (Millermatic 211 spec sheet). Separately, the farm guide’s light-repair class through 3/16 in is a 130–150 A MIG at 30 percent duty cycle (Welding on the Farm).

As an Amazon Associate I earn from qualifying purchases. The Amazon links below are affiliate links; they don't change the math.

200 amp MIG welder 240V

Published figures

Figure	Value	Source	

3/16 in from the .125 in example	.125 × 1.5 = .1875 in; .1875 ÷ .001 = 187.5 A (about 190 A)	Miller parameters	

Millermatic 211, 120 V	Steel 24 ga–3/16 in; amp range 30–130 A; rated 115 A at 20% duty	Millermatic 211 spec sheet	

Millermatic 211, 240 V	Steel 24 ga–3/8 in; amp range 30–230 A; rated 150 A at 40% duty	Millermatic 211 spec sheet	

Light repair through 3/16 in	130–150 A MIG, 30 percent duty cycle	Welding on the Farm	

Wire windows around 187.5 A (MIG wire speed chart)	.030 in ends at 145 A; .035 in ends at 180 A; .045 in is 75–250 A (1 in/amp)	Miller parameters	

Heavier published MIG class	200–250 A at 40–60 percent duty cycle	Welding on the Farm	

How to size it

Scale the only fully worked thickness in the rule. Miller gives .125 in as 125 A (Miller parameters). 3/16 ÷ 1/8 = 1.5, so .125 × 1.5 = .1875 in.

Apply 1 amp per .001 in: .1875 ÷ .001 = 187.5 A. That is the about-190 A single-pass figure (Miller parameters).

Compare that current with a published 120 V thickness cap. The Millermatic 211 lists 120 V steel from 24 gauge to 3/16 in, but the 120 V amp range is 30–130 A (Millermatic 211 spec sheet). 187.5 A is above 130 A. The 240 V range is 30–230 A and the 240 V steel thickness goes to 3/8 in, so 187.5 A fits the 240 V amp range even though the 120 V sheet already names 3/16 in as its thickness limit.

Keep the farm guide’s light-repair band as a second published statement, not a correction of the rule: 130–150 A MIG at 30 percent duty for sheet through 3/16 in (Welding on the Farm). Thirty percent of 10 minutes is 3 minutes on and 7 minutes off. The heavier class in that same guide is 200–250 A MIG at 40–60 percent, and 187.5 A sits just under that 200 A floor. Minutes for a nameplate you already own go through the duty cycle calculator.

Choose wire from the windows, not from the thickness name. .030 in is published only to 145 A and .035 in only to 180 A, so neither contains 187.5 A. .045 in is 75–250 A and does. At 1 in per amp, 187.5 A is 187.5 ipm on .045 in wire (Miller parameters). See the MIG wire speed chart. These limits are spec-sheet examples, not a ranking of the 211.

dual voltage MIG welder 120V 240V

Related

Welding thickness calculator

What size welder for 1/8 inch steel

What size welder for 3/8 inch steel

What size welder for 10 gauge steel

Frequently asked questions
Why is 3/16 inch about 190 amps if a 120 V machine lists that thickness?The thickness rule gives 187.5 A, about 190 A, from .125 × 1.5 = .1875 in (Miller parameters). The Millermatic 211 still lists 120 V steel only up to 3/16 in, with a 120 V amp range of 30–130 A, which does not include 187.5 A (Millermatic 211 spec sheet).
How is 187.5 amps calculated?Miller’s example is 1/8 in at .125 in and 125 A. 3/16 divided by 1/8 is 1.5, so thickness is .1875 in, and .1875 divided by .001 is 187.5 A (Miller parameters).
What duty cycle is published for light repair up to 3/16 inch?The farm guide calls for a 130–150 A MIG with a 30 percent duty cycle for light repair from sheet metal to 3/16 in. Thirty percent of a 10-minute cycle is 3 minutes of welding and 7 minutes of cooling (Welding on the Farm).
Which wire window contains 187.5 amps?.045 in wire is listed at 75–250 A, which contains 187.5 A. .035 in wire stops at 180 A, so 187.5 A is above that window (Miller parameters).

Affiliate
  Affiliate disclosure: as an Amazon Associate, we earn from qualifying purchases — at no cost to you.

  .030 flux core welding wire

Welding up or down a joint? See the best welding rod for vertical down.

Compiled with AI assistance from the sources below. Spot an error? Email jpanasuk@gmail.com.

Sources

Miller Electric, “MIG Welding: Setting the Correct Parameters.” https://www.millerwelds.com/en-US/resources/knowledge-hub/mig-welding/how-to/mig-welding-setting-the-correct-parameters. Accessed Oct 2, 2026.
Miller Electric, “Welding on the Farm: Selecting a Welding Unit for the Farm or Ranch,” hosted by Ohio State University Marion. https://marion.osu.edu/sites/marion/files/imce/Welding%20on%20the%20Farm.pdf. Accessed Oct 2, 2026.
Miller Electric, Millermatic 211 spec sheet (DC/12-58). https://contenthub.itwwelding.com/api/public/content/miller-electric-mfg-llc/spec-sheet/PIM/ec445c-dc12-58.pdf. Accessed Oct 2, 2026.

Built by Jeremy Panasuk · About & how this was made · Methodology · Privacy · Contact · pages may contain affiliate links

File: what-size-welder-for-3-8-inch-steel.html
3/8 Inch Steel Welder Size: 375 Amps Single-Pass (MIG Rule)

WeldingCalc
  
  Calculator
  1/4" steel welder
  Sheet metal: MIG vs TIG
  Beginner welder size

Home · Questions · 3/8 inch steel

What Size Welder Do I Need for 3/8 Inch Steel?

Built by Jeremy Panasuk. Published October 2, 2026. Updated October 6, 2026.

Full breakdown: what size welder for 1/4 inch steel.

Three-eighths is three times Miller’s .125 in example: .125 × 3 = .375 in, and .375 ÷ .001 = 375 A for a single solid-wire pass (Miller parameters). No published wire window reaches 375 A; .045 in wire stops at 250 A (Miller parameters). A Millermatic 211 on 240 V still lists a single-pass steel thickness of 3/8 in inside a 30–230 A range, and the farm guide’s heavier-repair class is 200–250 A MIG at 40–60 percent duty or 175–250 A stick, with multiple passes for thicker material (Millermatic 211 spec sheet, Welding on the Farm).

As an Amazon Associate I earn from qualifying purchases. The Amazon links below are affiliate links; they don't change the math.

200 amp MIG welder 240V

Published figures

Figure	Value	Source	

Single-pass solid-wire math, 3/8 in	.125 × 3 = .375 in; .375 ÷ .001 = 375 A	Miller parameters	

Largest published wire window (MIG wire speed chart)	.045 in wire, 75–250 A; .023 in wire is 30–130 A	Miller parameters	

Millermatic 211, 240 V steel	24 ga–3/8 in single pass; range 30–230 A	Millermatic 211 spec sheet	

Millermatic 211 rated output, 240 V	150 A at 21.5 VDC, 40 percent duty cycle	Millermatic 211 spec sheet	

Heavier repair class	200–250 A MIG at 40–60 percent, or 175–250 A stick	Welding on the Farm	

Multiple passes	Thicker material can be welded in more than one pass; time may exceed duty cycle	Welding on the Farm	

How to size it

Multiply the published 1/8 in example by 3. Miller’s .125 in is 125 A (Miller parameters). .125 × 3 = .375 in, and .375 ÷ .001 = 375 A. That is the single-pass reading of the rule, not a machine rating.

Check the wire chart before treating 375 A as a setting. .023 in is 30–130 A, .030 in is 40–145 A, .035 in is 50–180 A, and .045 in is 75–250 A (Miller parameters). 375 A is above every one of those tops. The MIG wire speed chart is where those windows are plotted; this page only needs the ceiling.

Set the machine claim next to the rule, without blending them. On 240 V the Millermatic 211 lists steel up to 3/8 in in a single pass, with a range of 30–230 A and a rated output of 150 A at 21.5 VDC and 40 percent duty (Millermatic 211 spec sheet). 230 A is not 375 A. Both statements are published; this page does not test either one.

Use the farm guide when the question is which machine class handles heavier work: 200–250 A MIG at 40 to 60 percent duty, or 175–250 A stick (Welding on the Farm). Forty percent of a 10-minute cycle is 4 minutes of welding and 6 minutes of cooling; 60 percent is 6 minutes of welding and 4 minutes of cooling. The same guide says thicker material can be welded with multiple passes, which takes more time and may exceed duty cycle. Run the plate values through the duty cycle calculator.

200 amp stick welder

Related

Welding thickness calculator

What size welder for 3/16 inch steel

What size welder for 1/2 inch steel

What size welder a 120V outlet can run

Frequently asked questions
Why does the single-pass rule say 375 amps?3/8 in is 3 times the .125 in example: .125 × 3 = .375 in, and .375 ÷ .001 = 375 A (Miller parameters).
Can the published wire sizes run 375 amps?No. The largest listed window is .045 in at 75–250 A. .023 in is only 30–130 A (Miller parameters).
What does a 240 V Millermatic 211 claim for 3/8 inch?On 240 V it lists steel from 24 gauge to 3/8 in, an amp range of 30–230 A, and a rated output of 150 A at 21.5 VDC and 40 percent duty cycle (Millermatic 211 spec sheet).
What machine class does the farm guide publish for heavier work?A 200–250 A MIG at 40–60 percent duty cycle, or a 175–250 A stick machine. Thicker metal can be welded in multiple passes (Welding on the Farm).

Affiliate
  Affiliate disclosure: as an Amazon Associate, we earn from qualifying purchases — at no cost to you.

  .023 MIG wire

Compiled with AI assistance from the sources below. Spot an error? Email jpanasuk@gmail.com.

Sources

Miller Electric, “MIG Welding: Setting the Correct Parameters.” https://www.millerwelds.com/en-US/resources/knowledge-hub/mig-welding/how-to/mig-welding-setting-the-correct-parameters. Accessed Oct 2, 2026.
Miller Electric, “Welding on the Farm: Selecting a Welding Unit for the Farm or Ranch,” hosted by Ohio State University Marion. https://marion.osu.edu/sites/marion/files/imce/Welding%20on%20the%20Farm.pdf. Accessed Oct 2, 2026.
Miller Electric, Millermatic 211 spec sheet (DC/12-58). https://contenthub.itwwelding.com/api/public/content/miller-electric-mfg-llc/spec-sheet/PIM/ec445c-dc12-58.pdf. Accessed Oct 2, 2026.

Built by Jeremy Panasuk · About & how this was made · Methodology · Privacy · Contact · pages may contain affiliate links

File: what-size-welder-for-aluminum.html
Aluminum Welder Size: 18 Gauge to 3/8 Inch (240V, Spool Gun)

WeldingCalc
  
  Calculator
  1/4" steel welder
  Sheet metal: MIG vs TIG
  Beginner welder size

Home · Questions · Aluminum

What Size Welder Do I Need for Aluminum?

Full breakdown: TIG amps by material thickness.

The Millermatic 211 spec sheet lists aluminum, with a spool gun, from 18 gauge to 1/8 in on 120 V and from 18 gauge to 3/8 in on 240 V (Millermatic 211 spec sheet). The Handler 140 spec lists .030 aluminum wire without an aluminum thickness band (Handler 140 spec sheet). The farm guide calls stick marginal for aluminum and lists TIG from 22 gauge up, including .010 in, while the 1-amp-per-.001-in rule is stated for steel (Welding on the Farm, Miller parameters).

As an Amazon Associate I earn from qualifying purchases. The Amazon links below are affiliate links; they don't change the math.

MIG welder with spool gun aluminum

Published figures

Figure	Value	Source	

Aluminum thickness, 120 V	18 gauge–1/8 in, with spool gun	Millermatic 211 spec sheet	

Aluminum thickness, 240 V	18 gauge–3/8 in, with spool gun	Millermatic 211 spec sheet	

120 V output	Rated 115 A at 19.8 VDC, 20% duty; range 30–130 A; input 24.3 A	Millermatic 211 spec sheet	

240 V output	Rated 150 A at 21.5 VDC, 40% duty; range 30–230 A; input 16.6 A	Millermatic 211 spec sheet	

Handler 140 aluminum wire	.030 aluminum; machine range 25–140 A on 115 V	Handler 140 spec sheet	

Steel .023 and .030 windows, for contrast (MIG wire speed chart)	.023 in is 30–130 A; .030 in is 40–145 A. These windows are the steel chart	Miller parameters	

Stick on aluminum	Marginal	Welding on the Farm	

TIG thin end	22 gauge and up; can weld .010 in	Welding on the Farm	

Duty minutes at the rated points	20 percent of 10 minutes = 2 min weld and 8 min cool; 40 percent = 4 min weld and 6 min cool	Welding on the Farm	

Still choosing the process before the machine? See MIG vs TIG for aluminum.

How to size it

Split the question by supply voltage before picking an amp. On the Millermatic 211, 120 V aluminum is 18 gauge to 1/8 in and 240 V aluminum is 18 gauge to 3/8 in, and both require a spool gun (Millermatic 211 spec sheet). The same sheet’s steel limits are wider (24 gauge to 3/16 in on 120 V, 24 gauge to 3/8 in on 240 V); do not paste the steel line onto aluminum.

Read the rated output that comes with each plug, not a steel rule of thumb. At 120 V the 211 is rated 115 A at 19.8 VDC and 20 percent duty, range 30–130 A, drawing 24.3 A. At 240 V it is rated 150 A at 21.5 VDC and 40 percent duty, range 30–230 A, drawing 16.6 A (Millermatic 211 spec sheet). Miller’s 1 amp per .001 in note is for steel with solid wire (Miller parameters). It is not used as an aluminum amperage on this page.

Treat .030 aluminum wire as a published wire type, not as a thickness. The Handler 140 lists .030 aluminum along with .023–.035 solid and .030–.035 flux-cored, on a 115 V machine whose welding range is 25–140 A (Handler 140 spec sheet). That sheet does not state how thick an aluminum part those 25–140 A will weld.

Keep the steel wire chart labeled as steel. .023 in steel wire is 30–130 A and .030 in steel wire is 40–145 A (Miller parameters). Those windows explain the steel diameters; they are not an aluminum procedure. The MIG wire speed chart is that steel chart.

For process choice, use the farm guide’s actual words: stick is marginal for aluminum, and TIG is listed from 22 gauge up and can weld .010 in (Welding on the Farm). Duty cycle is still a 10-minute cycle. Twenty percent is 2 minutes welding and 8 minutes cooling; 40 percent is 4 and 6. The duty cycle calculator applies a nameplate. Aluminum bands here are the 211 spec sheet, including the spool-gun note, not a weld trial.

dual voltage MIG welder 120V 240V

Related

Welding thickness calculator

What size welder for auto body panels

What size welder for 18 gauge sheet metal

What size welder a 120V outlet can run

How to weld aluminum

Frequently asked questions
How thick an aluminum weld does a Millermatic 211 list?On 120 V, 18 gauge to 1/8 in. On 240 V, 18 gauge to 3/8 in. Both lines say aluminum with a spool gun (Millermatic 211 spec sheet).
What aluminum wire does the Handler 140 spec list?.030 aluminum wire, alongside .023–.035 solid and .030–.035 flux-cored (Handler 140 spec sheet). The sheet does not add an aluminum thickness range.
Is stick a fit for aluminum?The farm guide calls stick marginal for aluminum (Welding on the Farm).
What output is published on the 211 while those thickness lines apply?120 V is rated 115 A at 19.8 VDC and 20 percent duty, range 30–130 A. 240 V is rated 150 A at 21.5 VDC and 40 percent duty, range 30–230 A (Millermatic 211 spec sheet).

Affiliate
  Affiliate disclosure: as an Amazon Associate, we earn from qualifying purchases — at no cost to you.

  .023 MIG wire

Compiled with AI assistance from the sources below. Spot an error? Email jpanasuk@gmail.com.

Sources

Miller Electric, Millermatic 211 spec sheet (DC/12-58). https://contenthub.itwwelding.com/api/public/content/miller-electric-mfg-llc/spec-sheet/PIM/ec445c-dc12-58.pdf. Accessed Oct 2, 2026.
Hobart Handler 140 spec sheet (Sept 2022), distributor-hosted copy. https://www.weldingsuppliesfromioc.com/cdn/shop/files/Hobart_Handler_140_spec.pdf. Accessed Oct 2, 2026.
Miller Electric, “Welding on the Farm: Selecting a Welding Unit for the Farm or Ranch,” hosted by Ohio State University Marion. https://marion.osu.edu/sites/marion/files/imce/Welding%20on%20the%20Farm.pdf. Accessed Oct 2, 2026.
Miller Electric, “MIG Welding: Setting the Correct Parameters.” https://www.millerwelds.com/en-US/resources/knowledge-hub/mig-welding/how-to/mig-welding-setting-the-correct-parameters. Accessed Oct 2, 2026.

Built by Jeremy Panasuk · About & how this was made · Methodology · Privacy · Contact · pages may contain affiliate links

File: what-size-welder-for-auto-body-panels.html
Auto Body Welder Size: .023 Wire, 30–130 Amps

WeldingCalc
  
  Calculator
  1/4" steel welder
  Sheet metal: MIG vs TIG
  Beginner welder size

Home · Questions · Auto body panels

What Size Welder Do I Need for Auto Body Panels?

Built by Jeremy Panasuk. Published October 2, 2026. Updated November 24, 2026.

Quick answer: Hobart lists auto body as an application of its Handler 140, a 115 V MIG welder whose spec sheet welds mild steel from 24 gauge to 1/4 inch in a single pass, with a 25–140 A range and 90 A at 20% duty. Check the gauge you measure against the wire: Miller publishes .023 inch wire at 30–130 A.

Full breakdown: MIG or TIG for sheet metal.
TIG amperage by thickness: TIG amps by material thickness.

Auto body is a listed application on the Handler 140 product page, and that machine’s spec sheet welds mild steel from 24 gauge through 1/4 in in a single pass (Handler 140 product page, Handler 140 spec sheet). The farm chart’s thin end is MIG from 24 gauge up and TIG from 22 gauge up, with TIG able to weld .010 in (Welding on the Farm). Miller’s thin wire, .023 in, is published at 30–130 A, and the gauge you measure still has to be checked against that window (Miller parameters).

As an Amazon Associate I earn from qualifying purchases. The Amazon links below are affiliate links; they don't change the math.

140 amp MIG welder

Published figures

Figure	Value	Source	

Listed application	Auto body (also maintenance/repair, DIY, farm/ranch, metal art)	Handler 140 product page	

Handler 140 single-pass steel	24 gauge to 1/4 in; thicker with multiple passes	Handler 140 spec sheet	

24 gauge decimal on that sheet	.024 in	Handler 140 spec sheet	

Thickness rule at .024 in	.024 ÷ .001 = 24 A	Miller parameters	

.023 in wire (MIG wire speed chart)	30–130 A; 3.5 in per amp. 24 A is below the 30 A start	Miller parameters	

MIG minimum	24 gauge and up	Welding on the Farm	

TIG minimum	22 gauge and up; can weld .010 in	Welding on the Farm	

Flux-cored and stick minimum	1/8 in and up	Welding on the Farm	

Handler 140 wires	.023–.035 solid/stainless, .030–.035 flux-cored, .030 aluminum	Handler 140 spec sheet	

Handler 140 output	115 V; range 25–140 A; rated 90 A at 20% duty	Handler 140 spec sheet	

Millermatic 211 voltage step	120 V range 30–130 A; 240 V range 30–230 A	Millermatic 211 spec sheet	

How to size it

Do not assign one gauge to every panel. These sources do not. What they do publish is a floor: MIG from 24 gauge up, TIG from 22 gauge up, and TIG down to .010 in (Welding on the Farm). Auto body is named as a Handler 140 application, and that spec sheet’s single-pass steel span is 24 gauge to 1/4 in (Handler 140 product page, Handler 140 spec sheet).

Convert the thin end of the Handler table if you want the thickness rule in amps. 24 gauge is .024 in on that sheet (Handler 140 spec sheet). .024 ÷ .001 = 24 A (Miller parameters).

Then look at the wire window, because 24 A and the wire chart disagree. .023 in wire starts at 30 A and runs to 130 A, with a multiplier of 3.5 in per amp (Miller parameters). 24 A is below that 30 A floor, so the rule at .024 in is under the bottom of the .023 in window. The practical thin-wire band these sources actually print is 30–130 A. At the bottom of that window, 30 × 3.5 = 105 ipm. The MIG wire speed chart is the longer speed page.

Keep flux-cored and stick on the thick side of the farm chart: both minimums are 1/8 in and up (Welding on the Farm). The Handler 140 still lists .030–.035 flux-cored wire as a wire it can feed (Handler 140 spec sheet). That is a wire specification, not a statement that flux-cored belongs on a .010 in edge.

If you have measured 18 gauge, use that page’s pair of figures rather than a body-panel average: .048 in and 48 A on the rule, and roughly 70 A in the farm guide. Duty cycle for the example machine is 90 A at 20 percent. On a 10-minute cycle, 20 percent is 2 minutes of welding and 8 minutes of cooling at 90 A (Handler 140 spec sheet, Welding on the Farm). A step up in supply is the Millermatic 211’s published split: 30–130 A on 120 V and 30–230 A on 240 V (Millermatic 211 spec sheet). The duty cycle calculator handles other plates. Auto body on this page is the listed application, not a panel we welded.

dual voltage MIG welder 120V 240V

Related

Welding thickness calculator

What size welder for 18 gauge sheet metal

What size welder for 16 gauge steel

What size welder for aluminum

Frequently asked questions
Does a Handler 140 list auto body as an application?Yes. The product page lists auto body along with maintenance and repair, DIY, farm and ranch, and metal art (Handler 140 product page).
How thin do MIG and TIG go in the farm chart?MIG is 24 gauge and up. TIG is 22 gauge and up, and TIG can weld thin material at .010 in (Welding on the Farm).
What amp window is published for .023 wire?.023 in wire is 30–130 A, with a wire-speed multiplier of 3.5 in per amp (Miller parameters).
Is flux-cored the thin-panel process?The farm chart starts flux-cored at 1/8 in and up. The Handler 140 still lists .030–.035 flux-cored wire among the wires it feeds (Welding on the Farm, Handler 140 spec sheet).

Affiliate
  Affiliate disclosure: as an Amazon Associate, we earn from qualifying purchases — at no cost to you.

  .030 flux core welding wire

Compiled with AI assistance from the sources below. Spot an error? Email jpanasuk@gmail.com.

Sources

Hobart, Handler 140 MIG welder product page. https://www.hobartwelders.com/equipment/welders/mig-gmaw/handler-140-mig-welder-m00169. Accessed Oct 2, 2026.
Hobart Handler 140 spec sheet (Sept 2022), distributor-hosted copy. https://www.weldingsuppliesfromioc.com/cdn/shop/files/Hobart_Handler_140_spec.pdf. Accessed Oct 2, 2026.
Miller Electric, “Welding on the Farm: Selecting a Welding Unit for the Farm or Ranch,” hosted by Ohio State University Marion. https://marion.osu.edu/sites/marion/files/imce/Welding%20on%20the%20Farm.pdf. Accessed Oct 2, 2026.
Miller Electric, “MIG Welding: Setting the Correct Parameters.” https://www.millerwelds.com/en-US/resources/knowledge-hub/mig-welding/how-to/mig-welding-setting-the-correct-parameters. Accessed Oct 2, 2026.
Miller Electric, Millermatic 211 spec sheet (DC/12-58). https://contenthub.itwwelding.com/api/public/content/miller-electric-mfg-llc/spec-sheet/PIM/ec445c-dc12-58.pdf. Accessed Oct 2, 2026.

Built by Jeremy Panasuk · About & how this was made · Methodology · Privacy · Contact · pages may contain affiliate links

File: what-size-welder-for-beginner-home-garage.html
Beginner Home Garage Welder Size: 25–140 A or 30–230 A

WeldingCalc
  
  Calculator
  1/4" steel welder
  Sheet metal: MIG vs TIG
  Beginner welder size

Home · Questions · Beginner home garage

What Size Welder Do I Need for a Beginner Home Garage?

Built by Jeremy Panasuk. Published October 2, 2026. Updated October 6, 2026.

Full breakdown: beginner welder size by thickness.

Hobart’s Handler 140, a 115 V example that lists DIY among its applications, welds mild steel from 24 gauge to 1/4 in in a single pass and is ranged at 25–140 A, with a rated output of 90 A at 20 percent duty (Handler 140 spec sheet, Handler 140 product page). Miller’s Millermatic 211 lists steel to 3/16 in on 120 V (30–130 A, rated 115 A at 20 percent) and to 3/8 in on 240 V (30–230 A, rated 150 A at 40 percent) (Millermatic 211 spec sheet). Miller’s sizing rule for the steel you actually have is 1 amp per .001 in, illustrated at .125 in and 125 A (Miller parameters).

As an Amazon Associate I earn from qualifying purchases. The Amazon links below are affiliate links; they don't change the math.

140 amp MIG welder 120V

Published figures

Figure	Value	Source	

Handler 140 thickness	24 gauge to 1/4 in mild steel, single pass; thicker with multiple passes	Handler 140 spec sheet	

Handler 140 electrical	115 V; range 25–140 A; rated 90 A at 20% duty; 57 lb	Handler 140 spec sheet	

DIY application	Listed on the Handler 140 product page	Handler 140 product page	

211, 120 V	Steel 24 gauge–3/16 in; range 30–130 A; rated 115 A at 20% duty	Millermatic 211 spec sheet	

211, 240 V	Steel 24 gauge–3/8 in; range 30–230 A; rated 150 A at 40% duty; 38 lb	Millermatic 211 spec sheet	

Duty-cycle definition	Minutes out of 10. Example: Millermatic 210, 160 A at 60% = 6 min weld, 4 min cool	Welding on the Farm	

20 percent and 40 percent	2 minutes on and 8 off at 20 percent; 4 minutes on and 6 off at 40 percent	Welding on the Farm	

Steel rule of thumb	1 amp per .001 in; .125 in = 125 A	Miller parameters	

Wire speeds at that 125 A example (MIG wire speed chart)	.023 in 437.5 ipm; .030 in 250 ipm; .035 in 200 ipm; .045 in 125 ipm	Miller parameters	

How to size it

Write down thickness before brand. Miller’s solid-wire rule is 1 amp for each .001 in of steel, and the example in that note is .125 in (1/8 in) at 125 A (Miller parameters). Run other thicknesses through the welding thickness calculator after you know which published limit you are inside.

See where 125 A sits in the two example sheets. The Handler 140 range is 25–140 A, so 125 A is inside it, and the sheet’s single-pass steel span is 24 gauge to 1/4 in on 115 V (Handler 140 spec sheet). The Millermatic 211’s 120 V range is 30–130 A, so 125 A is inside that too, while 120 V steel thickness stops at 3/16 in (Millermatic 211 spec sheet).

Step up voltage only when the thickness line says to. On 240 V the 211 lists steel to 3/8 in and an amp range of 30–230 A, rated 150 A at 21.5 VDC and 40 percent duty (Millermatic 211 spec sheet). The 120 V rated point is 115 A at 19.8 VDC and 20 percent. DIY is a listed Handler 140 application, which is the closest these sheets come to naming a home garage (Handler 140 product page).

Read duty cycle as time, using the farm guide: minutes out of a 10-minute cycle (Welding on the Farm). The guide’s example is a Millermatic 210 at 160 A and 60 percent, equal to 6 minutes welding and 4 minutes cooling. Apply the same 10-minute cycle to the garage sheets: 20 percent is 2 minutes on and 8 off (the Handler 140’s 90 A point, and the 211’s 115 A point), and 40 percent is 4 minutes on and 6 off (the 211’s 150 A point). The duty cycle calculator is that arithmetic for a plate you type in.

Use the 125 A example for wire speed rather than a new chart. Miller lists 437.5 ipm on .023 in, 250 ipm on .030 in, 200 ipm on .035 in, and 125 ipm on .045 in (Miller parameters). The MIG wire speed chart is the full version. Thickness ranges here are the two spec sheets side by side, not a buying rank and not a machine this site ran.

dual voltage MIG welder 120V 240V

Related

Welding thickness calculator

What size welder a 120V outlet can run

What size welder for 10 gauge steel

What size welder for farm repair

How to weld

How to get into welding

Frequently asked questions
What thickness does a Handler 140 publish for a home shop?Single-pass mild steel from 24 gauge to 1/4 in, on 115 V, with a welding range of 25–140 A. DIY is a listed application (Handler 140 spec sheet, Handler 140 product page).
What does duty cycle mean on that rating?Minutes out of a 10-minute cycle. The farm guide’s example is a Millermatic 210 at 160 A and 60 percent duty: 6 minutes welding and 4 minutes cooling (Welding on the Farm). The Handler 140’s own line is 90 A at 20 percent, which is 2 minutes of that 10-minute cycle.
Where does the 125 amp example land?Miller’s .125 in (1/8 in) example is 125 A (Miller parameters). That is inside 25–140 A and inside the 211’s 120 V range of 30–130 A (Handler 140 spec sheet, Millermatic 211 spec sheet).
When does the 211’s thickness jump?On 120 V, steel stops at 3/16 in and the range is 30–130 A. On 240 V, steel goes to 3/8 in and the range is 30–230 A, rated 150 A at 40 percent duty (Millermatic 211 spec sheet).

Affiliate
  Affiliate disclosure: as an Amazon Associate, we earn from qualifying purchases — at no cost to you.

  auto darkening welding helmet

Still choosing a process? See MIG vs TIG vs stick welding.

Compiled with AI assistance from the sources below. Spot an error? Email jpanasuk@gmail.com.

Sources

Hobart Handler 140 spec sheet (Sept 2022), distributor-hosted copy. https://www.weldingsuppliesfromioc.com/cdn/shop/files/Hobart_Handler_140_spec.pdf. Accessed Oct 2, 2026.
Hobart, Handler 140 MIG welder product page. https://www.hobartwelders.com/equipment/welders/mig-gmaw/handler-140-mig-welder-m00169. Accessed Oct 2, 2026.
Miller Electric, Millermatic 211 spec sheet (DC/12-58). https://contenthub.itwwelding.com/api/public/content/miller-electric-mfg-llc/spec-sheet/PIM/ec445c-dc12-58.pdf. Accessed Oct 2, 2026.
Miller Electric, “Welding on the Farm: Selecting a Welding Unit for the Farm or Ranch,” hosted by Ohio State University Marion. https://marion.osu.edu/sites/marion/files/imce/Welding%20on%20the%20Farm.pdf. Accessed Oct 2, 2026.
Miller Electric, “MIG Welding: Setting the Correct Parameters.” https://www.millerwelds.com/en-US/resources/knowledge-hub/mig-welding/how-to/mig-welding-setting-the-correct-parameters. Accessed Oct 2, 2026.

Built by Jeremy Panasuk · About & how this was made · Methodology · Privacy · Contact · pages may contain affiliate links

File: what-size-welder-for-farm-repair.html
Farm Repair Welder: 130–150 A Light, 200–250 A Heavy

WeldingCalc
  
  Calculator
  1/4" steel welder
  Sheet metal: MIG vs TIG
  Beginner welder size

Home · Questions · Farm repair

What Size Welder Do I Need for Farm Repair?

Built by Jeremy Panasuk. Published October 2, 2026. Updated October 6, 2026.

Light farm repair on steel, stainless, and aluminum from sheet metal to 3/16 in is a 130–150 A MIG at 30 percent duty cycle, and heavier repair — trailer hitches, axles, hardfacing — is a 200–250 A MIG at 40–60 percent duty or a 175–250 A stick machine (Welding on the Farm). A small 115 V MIG (the guide’s Millermatic 135) weighs about 67 lb; large MIG units about 200 lb typically need 220 V (Welding on the Farm).

As an Amazon Associate I earn from qualifying purchases. The Amazon links below are affiliate links; they don't change the math.

140 amp MIG welder

Published figures

Figure	Value	Source	

Light farm repair	130–150 A MIG, 30 percent duty, sheet metal to 3/16 in, including stainless and aluminum	Welding on the Farm	

30 percent in minutes	3 minutes welding and 7 minutes cooling out of 10	Welding on the Farm	

Heavy farm repair	200–250 A MIG at 40–60 percent, or 175–250 A stick	Welding on the Farm	

40 and 60 percent in minutes	4 minutes on / 6 off at 40 percent; 6 on / 4 off at 60 percent	Welding on the Farm	

Portability, farm guide	Millermatic 135 about 67 lb on 115 V; large MIG units about 200 lb, typically 220 V	Welding on the Farm	

Handler 140, as a 115 V example	57 lb; 115 V; range 25–140 A; single-pass steel 24 gauge to 1/4 in	Handler 140 spec sheet	

Farm/ranch application	Listed on the Handler 140 product page	Handler 140 product page	

Millermatic 211, as a dual-voltage example	38 lb; 120 V range 30–130 A and steel to 3/16 in; 240 V range 30–230 A and steel to 3/8 in	Millermatic 211 spec sheet	

Wire at 130–150 A (MIG wire speed chart)	.035 in is 50–180 A and contains the band; .030 in ends at 145 A	Miller parameters	

How to size it

Decide which sentence in the guide describes the job. Light repair through 3/16 in, on steel, stainless, or aluminum, is 130–150 A MIG at 30 percent duty (Welding on the Farm). Thirty percent of the guide’s 10-minute cycle is 3 minutes of welding and 7 minutes of cooling.

Use the other sentence for hitches, axles, and hardfacing: 200–250 A MIG at 40–60 percent, or 175–250 A stick (Welding on the Farm). Forty percent of 10 minutes is 4 minutes on and 6 off; 60 percent is 6 on and 4 off. The duty cycle calculator is the place to apply a different nameplate.

Compare those bands with published machine tops, as examples rather than a shortlist. A Handler 140 is 115 V, 57 lb, range 25–140 A, single-pass steel 24 gauge to 1/4 in, and the product page lists farm and ranch (Handler 140 spec sheet, Handler 140 product page). 130 A is inside 25–140 A. 150 A is above the 140 A top, so the light-repair band’s upper end is outside that sheet.

A Millermatic 211 is the dual-voltage example: 38 lb, 120 V amp range 30–130 A with steel to 3/16 in, and 240 V amp range 30–230 A with steel to 3/8 in (Millermatic 211 spec sheet). 130 A matches the bottom of the light band and the top of the 120 V range. 230 A covers part of the heavy band and stops short of 250 A. The guide’s own portability pair is different hardware: a Millermatic 135 at about 67 lb on 115 V, versus large MIG units about 200 lb that typically need 220 V (Welding on the Farm).

Set wire from the amps you will actually run. For the light band, .035 in (50–180 A) contains 130–150 A, while .030 in ends at 145 A, so 150 A is past that .030 top (Miller parameters). For the heavy band, .045 in is the window that reaches 250 A (75–250 A). The MIG wire speed chart plots the multipliers. Light and heavy classes on this page are the farm guide’s published split.

200 amp MIG welder 240V

Related

Welding thickness calculator

What size welder for trailer hitch repair

What size welder for 3/16 inch steel

What size welder for a beginner home garage

How to clean metal before welding

How to choose a stick welder

How to weld galvanized steel safely

Frequently asked questions
What does the farm guide specify for light repair?A 130–150 A MIG with a 30 percent duty cycle, for steel, stainless, and aluminum from sheet metal to 3/16 in (Welding on the Farm).
What is the heavy class?A 200–250 A MIG at 40–60 percent duty, or a 175–250 A stick machine, for trailer hitches, axles, and hardfacing (Welding on the Farm).
What do the published machines weigh?A small 115 V MIG, the Millermatic 135, is about 67 lb. Large MIG units are about 200 lb and typically need 220 V (Welding on the Farm). A Handler 140 is listed at 57 lb, and a Millermatic 211 at 38 lb (Handler 140 spec sheet, Millermatic 211 spec sheet).
Does a 140 amp top cover the 150 amp end of light repair?The Handler 140 range ends at 140 A, so 130 A is inside it and 150 A is above it (Handler 140 spec sheet). The product page lists farm and ranch as an application (Handler 140 product page).

Affiliate
  Affiliate disclosure: as an Amazon Associate, we earn from qualifying purchases — at no cost to you.

  angle grinder flap disc

Machine-by-machine plates — process, input voltage, amp range, and the rated duty cycle at stated amps — are copied on the welder duty cycle and amperage chart.

Out in the field, wind and a missing gas bottle change the wire. See MIG vs TIG vs flux core.

Compiled with AI assistance from the sources below. Spot an error? Email jpanasuk@gmail.com.

Sources

Miller Electric, “Welding on the Farm: Selecting a Welding Unit for the Farm or Ranch,” hosted by Ohio State University Marion. https://marion.osu.edu/sites/marion/files/imce/Welding%20on%20the%20Farm.pdf. Accessed Oct 2, 2026.
Hobart Handler 140 spec sheet (Sept 2022), distributor-hosted copy. https://www.weldingsuppliesfromioc.com/cdn/shop/files/Hobart_Handler_140_spec.pdf. Accessed Oct 2, 2026.
Hobart, Handler 140 MIG welder product page. https://www.hobartwelders.com/equipment/welders/mig-gmaw/handler-140-mig-welder-m00169. Accessed Oct 2, 2026.
Miller Electric, Millermatic 211 spec sheet (DC/12-58). https://contenthub.itwwelding.com/api/public/content/miller-electric-mfg-llc/spec-sheet/PIM/ec445c-dc12-58.pdf. Accessed Oct 2, 2026.
Miller Electric, “MIG Welding: Setting the Correct Parameters.” https://www.millerwelds.com/en-US/resources/knowledge-hub/mig-welding/how-to/mig-welding-setting-the-correct-parameters. Accessed Oct 2, 2026.

Built by Jeremy Panasuk · About & how this was made · Methodology · Privacy · Contact · pages may contain affiliate links
