Repository: jpanasuk-netizen/weldingcalc

File: what-size-welder-for-trailer-hitch-repair.html
Trailer Hitch Welder: 200–250 A MIG or 175–250 A Stick

WeldingCalc
  
  Calculator
  1/4" steel welder
  Sheet metal: MIG vs TIG
  Beginner welder size

Home · Questions · Trailer hitch repair

What Size Welder Do I Need for Trailer Hitch Repair?

Built by Jeremy Panasuk. Published October 2, 2026. Updated October 6, 2026.

The farm guide files trailer hitches, axles, and hardfacing under heavier repair: a 200–250 A MIG at 40–60 percent duty cycle, or a 175–250 A stick machine (Welding on the Farm). The bead still follows measured thickness: 1 amp per .001 in, with .125 in at 125 A, and the guide’s 1/4 in single-pass MIG figure is roughly 180 A, chart cell 180–190 A (Miller parameters, Welding on the Farm). A published 240 V range that contains the 200 A floor, and stops short of 250 A, is the Millermatic 211 at 30–230 A (Millermatic 211 spec sheet).

As an Amazon Associate I earn from qualifying purchases. The Amazon links below are affiliate links; they don't change the math.

200 amp MIG welder 240V

Published figures

Figure	Value	Source	

Heavier repair, including trailer hitches and axles	200–250 A MIG at 40–60 percent duty, or 175–250 A stick	Welding on the Farm	

Duty minutes	40 percent of 10 min = 4 min weld and 6 min cool; 60 percent = 6 min weld and 4 min cool	Welding on the Farm	

Named 60 percent example	Millermatic 210 at 160 A and 60 percent	Welding on the Farm	

Solid-wire rule	1 amp per .001 in; .125 in = 125 A	Miller parameters	

1/4 in single-pass MIG	Roughly 180 A; chart cell 180–190 A	Welding on the Farm	

1/2 in chart	MIG 300+ A; stick 300+ A; flux-cored 430–470 A; TIG 330–440 A	Welding on the Farm	

Wire at the 200–250 A class (MIG wire speed chart)	.045 in is 75–250 A; .035 in ends at 180 A	Miller parameters	

Root and multi-pass	Later passes cannot fix a poor root; thicker metal can be multi-pass	Welding on the Farm	

Large-machine supply note	Large MIG units about 200 lb typically need 220 V	Welding on the Farm	

240 V example range	Millermatic 211 on 240 V is 30–230 A (200 A is inside; 250 A is above 230 A)	Millermatic 211 spec sheet	

How to size it

Start with the job class the guide actually names. Trailer hitches and axles are in the heavier-repair sentence: 200–250 A MIG at 40–60 percent duty, or 175–250 A stick (Welding on the Farm). That is a machine class, not a measured hitch thickness.

Convert the class into minutes with the 10-minute definition. 40 percent is 4 minutes welding and 6 minutes cooling. 60 percent is 6 minutes welding and 4 minutes cooling. The guide’s worked 60 percent case is a Millermatic 210 delivering 160 A (Welding on the Farm). Use the duty cycle calculator when you have a different nameplate. The 210 example is the definition, not a hitch recommendation.

Set amps from thickness, using Miller’s steel rule of 1 amp per .001 in (Miller parameters). The published point is .125 in at 125 A. If the steel you measured is 1/4 in, the farm guide’s single-pass MIG figure is roughly 180 A, and the chart’s 1/4 in MIG cell is 180–190 A (Welding on the Farm). 180 A sits inside a 200–250 A machine class.

If the steel measures 1/2 in, leave the 200–250 A class. The chart jumps to MIG 300+ A and stick 300+ A, with flux-cored at 430–470 A and TIG at 330–440 A (Welding on the Farm). Thicker material can be welded in multiple passes. You cannot make up for a poor root pass with later passes.

Match wire to the class you are actually running. .035 in wire ends at 180 A, so it does not cover a 200 A setting. .045 in wire is 75–250 A, so the 200–250 A MIG class lands on the top of that window (Miller parameters). See the MIG wire speed chart. Large MIG units in the farm guide are about 200 lb and typically need 220 V (Welding on the Farm). A published 240 V example is the Millermatic 211, ranged at 30–230 A on 240 V: 200 A is inside that range and 250 A is above 230 A (Millermatic 211 spec sheet).

200 amp stick welder

After the repair is complete and the hitch is back in service, check tongue weight after a hitch repair before towing.

Related

Welding thickness calculator

What size welder for farm repair

What size welder for 1/2 inch steel

What size welder for 3/8 inch steel

Frequently asked questions
What welder class does the farm guide give trailer hitches?Heavier repair, including trailer hitches and axles, is a 200–250 A MIG at 40–60 percent duty cycle, or a 175–250 A stick machine (Welding on the Farm).
How do I turn the hitch’s thickness into amps?Miller’s steel rule is 1 amp per .001 in. The worked example is .125 in (1/8 in) at 125 A (Miller parameters). Measure the part and scale from that.
What if the steel measures 1/2 inch?The chart’s 1/2 in cells are MIG 300+ A and stick 300+ A, which are above the 200–250 A class. Thicker material can be multi-pass, and a poor root cannot be fixed later (Welding on the Farm).
How many minutes is 40 percent and 60 percent duty?Of a 10-minute cycle, 40 percent is 4 minutes welding and 6 minutes cooling. 60 percent is 6 minutes welding and 4 minutes cooling. The guide’s named example at 60 percent is a Millermatic 210 at 160 A (Welding on the Farm).

Affiliate
  Affiliate disclosure: as an Amazon Associate, we earn from qualifying purchases — at no cost to you.

  welding magnets

Compiled with AI assistance from the sources below. Spot an error? Email jpanasuk@gmail.com.

Sources

Miller Electric, “Welding on the Farm: Selecting a Welding Unit for the Farm or Ranch,” hosted by Ohio State University Marion. https://marion.osu.edu/sites/marion/files/imce/Welding%20on%20the%20Farm.pdf. Accessed Oct 2, 2026.
Miller Electric, “MIG Welding: Setting the Correct Parameters.” https://www.millerwelds.com/en-US/resources/knowledge-hub/mig-welding/how-to/mig-welding-setting-the-correct-parameters. Accessed Oct 2, 2026.
Miller Electric, Millermatic 211 spec sheet (DC/12-58). https://contenthub.itwwelding.com/api/public/content/miller-electric-mfg-llc/spec-sheet/PIM/ec445c-dc12-58.pdf. Accessed Oct 2, 2026.

Built by Jeremy Panasuk · About & how this was made · Methodology · Privacy · Contact · pages may contain affiliate links

File: what-to-wear-when-welding.html
What to Wear When Welding: OSHA Shade Numbers

WeldingCalc
  
  Calculator
  Stick chart
  Topics

Published October 6, 2026

What to wear when welding

Built by Jeremy Panasuk. Published October 6, 2026.

OSHA’s filter-lens guide in 1910.252 is organized by operation and electrode size. The calculator prints a rod diameter. That is the join.

Quick answer: 29 CFR 1910.252(b)(2)(i)(A) says helmets or hand shields shall be used during all arc welding or arc cutting operations, excluding submerged arc welding, and that helpers or attendants shall be provided with proper eye protection. For shielded metal-arc welding with 1/16- through 5/32-inch electrodes, the shade guide in 1910.252(b)(2)(ii)(H) lists shade 10.

The helmet rule

The selection paragraph is not a suggestion about comfort. Helmets or hand shields shall be used during all arc welding or arc cutting operations, excluding submerged arc welding. Helpers or attendants shall be provided with proper eye protection. Helmets and hand shields shall be arranged to protect the face, neck and ears from direct radiant energy from the arc. Helmets shall be provided with filter plates and cover plates designed for easy removal. Lenses shall bear some permanent distinctive marking by which the source and shade may be readily identified. Those sentences are 1910.252(b)(2).

The same section says the shade recommendations may be varied to suit the individual’s needs. Varying them is still a shade choice under that guide. It is not permission to weld an arc with clear glasses.

Shade numbers OSHA actually printed

1910.252(b)(2)(ii)(H) is a guide for shade numbers. The arc rows this calculator can meet are:

Welding operation	Shade No.	

Shielded metal-arc welding — 1/16-, 3/32-, 1/8-, 5/32-inch electrodes	10	

Gas-shielded arc welding (nonferrous) — 1/16-, 3/32-, 1/8-, 5/32-inch electrodes	11	

Gas-shielded arc welding (ferrous) — 1/16-, 3/32-, 1/8-, 5/32-inch electrodes	12	

Shielded metal-arc welding — 3/16-, 7/32-, 1/4-inch electrodes	12	

Shielded metal-arc welding — 5/16-, 3/8-inch electrodes	14	

The rest of that guide covers atomic hydrogen welding, carbon arc welding, soldering, torch brazing, oxygen cutting, and gas welding. Those rows stay on the OSHA page. This site does not calculate them.

Worked example from the stick tab

Enter 250 mils on the stick tab and choose clean. The function prints 1/8 inch E7018. One-eighth inch is inside OSHA’s first shielded metal-arc row, which is shade 10. Enter 125 mils and choose clean. The function prints 1/16 inch E7018. That diameter is in the same row, still shade 10. The largest rod the function stores is 5/32 inch, which is still shade 10 on that row. The calculator never prints a 3/16 inch electrode, so it never lands on OSHA’s shade 12 stick row by itself.

TIG is gas-shielded arc welding in that table. At 125 mils the TIG tab prints 3/32 inch tungsten for steel and for aluminum. Three-thirty-seconds is one of the diameters OSHA lists. The ferrous row is shade 12. The nonferrous row is shade 11. The table is by operation and electrode size. It is not a column of amps, so a 90-amp bead and a 140-amp bead on the same 1/8 inch stick electrode are the same shade row in this regulation.

Run the stick or TIG tab and read the electrode or tungsten diameter it prints.

Find that diameter in the 1910.252(b)(2)(ii)(H) row for the process you are actually running.

Use that shade. Do not build a shade from the amp number. The regulation’s table does not.

The diameters the stick tab stores, and the amp windows that go with them, are on the stick welding amperage chart.

Clothing

1910.252(b)(3) says employees exposed to the hazards created by welding, cutting, or brazing operations shall be protected by personal protective equipment in accordance with 29 CFR 1910.132. Appropriate protective clothing required for any welding operation will vary with the size, nature and location of the work to be performed. This page does not add a glove thickness, a leather grade, or a jacket weight on top of that sentence.

1910.252(b)(2)(iii) covers people standing next to the arc: where the work permits, the welder should be enclosed in an individual booth painted with a finish of low reflectivity, or enclosed with noncombustible screens similarly painted. Workers or other persons adjacent to the welding areas shall be protected from the rays by noncombustible or flameproof screens or shields, or shall be required to wear appropriate goggles.

A common mistake

Picking a shade from an amp chart that is not the OSHA table, then calling it 1910.252. The table in the regulation is the one above. Filter lenses must also meet the transmission test in the consensus standards listed in 29 CFR 1910.133(b)(1). A darker number is not automatically the requirement, and a lighter number is not automatically enough.

Limits

This is the federal shade guide and the helmet rule, tied to a diameter the calculator prints. It is not a shop hazard assessment, a respirator selection, or a substitute for 1910.132. If the metal is coated, galvanized, or stainless in production, the fume rules are a different subsection. Galvanized fume controls on this site are on how to weld galvanized steel safely. The stainless ventilation sentence is on how to TIG weld stainless steel.

As an Amazon Associate I earn from qualifying purchases. The Amazon links below are affiliate links; they don't change the math.

Affiliate
  Affiliate disclosure: as an Amazon Associate, we earn from qualifying purchases — at no cost to you. Auto-darkening welding helmets on Amazon

Frequently asked questions

What shade does OSHA list for a 1/8 inch stick electrode?Shade 10. In 29 CFR 1910.252(b)(2)(ii)(H), shielded metal-arc welding with 1/16-, 3/32-, 1/8-, and 5/32-inch electrodes is shade 10. The stick tab’s largest rod is 5/32 inch, so every rod it prints is in that row.

Does OSHA’s table in 1910.252 sort shades by amperage?No. The guide in 1910.252(b)(2)(ii)(H) is by welding operation and, for the arc rows, by electrode size. This page does not invent an amp-to-shade column.

Compiled with AI assistance from the sources below. Spot an error? Email jpanasuk@gmail.com.

Sources

OSHA, 29 CFR 1910.252, Welding, Cutting, and Brazing. https://www.osha.gov/laws-regs/regulations/standardnumber/1910/1910.252. Accessed October 6, 2026.

← Back to the welding thickness calculator

Built by Jeremy Panasuk · About & how this was made · Methodology · Privacy · Contact · pages may contain affiliate links
